Repository: quantumbeam/acoustic-grinding-monitoring

# Acoustic Powder Monitoring

This repository contains data and analysis scripts for a study on predicting particle size distribution from acoustic emission (AE) intensity during powder grinding.

## Data Structure

* `ae_data/`: Contains the raw acoustic emission data.
* `powder_size_distribution_data/`: Contains the particle size distribution data measured after grinding.

Details about the experiments and data organization can be found in the `README.md` files within each directory.

---

# Create a virtual environment (.venv)
uv venv

# Activate the environment
source .venv/bin/activate

## Usage

### 1. `fft_processing.py`

This script calculates the total Acoustic Emission (AE) power within the 100 kHz - 1 MHz frequency band for individual AE data files. It applies a Hamming window and performs a Fast Fourier Transform (FFT) as described in the paper.

**Dependencies:** `pandas`, `numpy`

**How to run:**

```bash
python fft_processing.py

```

The script includes a `SAMPLE_FILE` variable that can be modified to process different files. It also demonstrates processing a few example files.

### 2. `gpr_model.py`

This script builds a Gaussian Process Regression (GPR) model to predict D50 particle size from the 4-point moving average of AE power. It creates a dataset by matching time-series AE data (processed by `fft_processing.py`) with corresponding D50 values from `powder_size_distribution_data` files.

**Key Features:**

* **Time-series Matching:** Accurately matches final D50 values with the smoothed AE power at the end of each grinding duration.
* **Combined Data for GPR:** When processing multiple reagents or trials (e.g., using `--reagent all` or `--trial all`), all selected data points are combined into a single dataset to train a more robust GPR model.
* **Trial-specific Visualization:** The resulting plot visually distinguishes data points from different trials using unique markers (e.g., circles, crosses, triangles) to provide clearer insights into experimental variations while still using all data for the global model.

**Model Implementation Details:**
The Gaussian Process Regression model is implemented using `scikit-learn` with a configuration designed to optimize hyperparameters automatically based on the data:

* **Kernel Configuration:** A combination of Constant, RBF (Radial Basis Function), and White Noise kernels is used to capture both the signal trend and noise.
* `kernel = ConstantKernel(1.0) * RBF(length_scale=1.0) + WhiteKernel(noise_level=1.0)`


* **Optimization:** The hyperparameters (length scale, noise level) are initialized at 1.0 and optimized without strict bounds to find the maximum likelihood estimate.
* **Robustness:** `n_restarts_optimizer=10` is used to run the optimizer multiple times with different initializations, preventing the model from getting stuck in local optima.
* **Normalization:** Target values (D50) are normalized (`normalize_y=True`) during training to improve convergence.

**Dependencies:** `pandas`, `numpy`, `scikit-learn`, `matplotlib`, `tqdm`

**How to run:**

The script automatically manages a cache for pre-calculated Acoustic Emission (AE) power values (`ae_power_cache.json`).

* **First Run / Cache Update:** On the first run, or if the cache is missing or incomplete for the data required by your arguments, the script will automatically calculate the necessary AE power values and update `ae_power_cache.json`. This initial step might take some time (e.g., ~10 minutes for a full dataset), but subsequent runs will be significantly faster as they will load from the cache.
* **Subsequent Runs:** For subsequent runs, the script will load the pre-computed values from `ae_power_cache.json`, significantly speeding up data loading and processing.

You can specify the reagent and trial using command-line arguments:

```bash

# Process only 'NaCl' for the '1st' trial. Cache will be updated if needed.
python gpr_model.py --reagent NaCl --trial 1st

# Process all trials for 'Citricacid'. Cache will be updated if needed.
python gpr_model.py --reagent Citricacid --trial all

# Process all reagents for the '2nd' trial. Cache will be updated if needed.
python gpr_model.py --reagent all --trial 2nd

# Process all reagents and all trials (default behavior). Cache will be updated if needed.
python gpr_model.py

```

**Output Files:**

* Plots are saved in the `results/` directory with dynamic filenames based on the reagent and trial (e.g., `results/gpr_plot_NaCl_1st.pdf`, `results/gpr_plot_all_all.pdf`).
* A CSV file containing R-squared and average variance metrics is also saved in the `results/` directory. If `--reagent all` is used, the CSV will contain metrics for each reagent processed (e.g., `results/gpr_metrics_by_reagent_all.csv`). Otherwise, it will be specific to the chosen reagent (e.g., `results/gpr_metrics_NaCl_all.csv`).

File: model_comparison/logistic/exp2_logistic_metrics.csv
reagent,direction,method,r_squared,rmse,n_samples,L,k,x0,b,model_path
Citricacid,particle2ae,logistic,0.9832444724476248,41.23554819397977,21,1096.9062758633922,0.025331733872191103,107.70474658098145,-66.93170856310529,model_comparison/logistic/logistic_model_particle2ae_Citricacid_exp2.joblib
MSG,particle2ae,logistic,0.9682648034281586,126.73616054457037,21,5876.840730274143,0.011574929522851996,347.2538076104684,209.7916406966284,model_comparison/logistic/logistic_model_particle2ae_MSG_exp2.joblib
NaCl,particle2ae,logistic,0.9555792085536072,12.201435478998853,21,185.08849823280485,0.026237381226270885,226.97690300925782,24.132737682647775,model_comparison/logistic/logistic_model_particle2ae_NaCl_exp2.joblib

File: model_comparison/logistic/exp3_logistic_pseudostop_summary.csv
Material,Target_D50,Trial,theta_logistic,reachable,cross_type,k_star,S_AE_at_k_star,min_S_AE,margin,n_cycles,Measured_D50
Citricacid,20,1st,40.36492401896126,True,last_cross,23.0,36.26458406911584,36.26458406911584,-4.10033994984542,24,21.272009219441358
Citricacid,20,2nd,40.36492401896126,True,earlier_cross,26.0,39.12217240289794,33.956528592172965,-6.408395426788296,29,14.075905155711363
Citricacid,20,3rd,40.36492401896126,True,earlier_cross,25.0,40.11074599546822,30.385245777751003,-9.979678241210259,27,16.87195439981289
Citricacid,50,1st,139.50395667989693,True,last_cross,13.0,136.04917486421658,136.04917486421658,-3.4547818156803487,14,46.069932009211314
Citricacid,50,2nd,139.50395667989693,True,last_cross,16.0,115.0393280158252,115.0393280158252,-24.464628664071725,17,31.445636319257012
Citricacid,50,3rd,139.50395667989693,False,unreach,,,147.64047590765298,8.136519227756054,15,37.32884736783548
Citricacid,100,1st,428.168628346602,True,last_cross,7.0,362.4283409777658,362.4283409777658,-65.74028736883622,8,83.2364100795578
Citricacid,100,2nd,428.168628346602,True,last_cross,7.0,398.2921123969994,398.2921123969994,-29.876515949602606,8,100.21029022100892
Citricacid,100,3rd,428.168628346602,True,last_cross,7.0,396.3997998335549,396.3997998335549,-31.76882851304714,8,111.58273301475734
MSG,50,1st,392.25381287823336,True,earlier_cross,22.0,385.8854347971261,338.63703961662355,-53.61677326160981,25,53.10830157465986
MSG,50,2nd,392.25381287823336,True,last_cross,19.0,385.2387908873467,370.0773370472001,-22.176475831033258,25,54.937551801733015
MSG,50,3rd,392.25381287823336,True,last_cross,27.0,351.6801200310383,351.6801200310383,-40.57369284719505,28,50.079034369876375
MSG,100,1st,527.535487707303,False,unreach,,,607.0577192961571,79.52223158885408,12,129.25126539829577
MSG,100,2nd,527.535487707303,False,unreach,,,605.4434730808151,77.90798537351213,12,124.92381711475167
MSG,100,3rd,527.535487707303,False,unreach,,,576.8193733577356,49.28388565043258,12,123.9249330540139
MSG,200,1st,1114.1471866676866,True,last_cross,8.0,920.294605909186,920.294605909186,-193.8525807585006,9,179.5878697069383
MSG,200,2nd,1114.1471866676866,True,earlier_cross,6.0,1103.0685709626978,934.4885327213892,-179.65865394629736,8,203.29037689684492
MSG,200,3rd,1114.1471866676866,True,last_cross,7.0,1041.9887066319602,1041.9887066319602,-72.15848003572637,8,189.03287160734268
NaCl,150,1st,45.81638735198726,False,unreach,,,46.36089741868371,0.5445100666964535,20,133.36230240096396
NaCl,150,2nd,45.81638735198726,True,last_cross,23.0,43.95892358010045,43.95892358010045,-1.8574637718868061,24,123.80627634317088
NaCl,150,3rd,45.81638735198726,True,last_cross,21.0,43.90811744380238,43.90811744380238,-1.9082699081848773,22,139.81226652875748
NaCl,200,1st,85.22756628665213,False,unreach,,,86.1435716372302,0.916005350578061,13,196.06905313065772
NaCl,200,2nd,85.22756628665213,False,unreach,,,86.49338584268455,1.2658195560324117,13,204.38753093854234
NaCl,200,3rd,85.22756628665213,True,last_cross,12.0,83.87542267241523,83.87542267241523,-1.3521436142369083,13,189.5014959569752
NaCl,250,1st,143.8083581371204,True,last_cross,8.0,127.72186786886193,127.72186786886193,-16.08649026825846,9,223.63154378301905
NaCl,250,2nd,143.8083581371204,True,last_cross,7.0,136.75040199131456,136.75040199131456,-7.057956145805832,8,252.07423035335492
NaCl,250,3rd,143.8083581371204,True,last_cross,7.0,134.1770458681974,134.1770458681974,-9.631312268922983,8,238.22189823722175
