Repository: quantumbeam/acoustic-grinding-monitoring

# Acoustic Powder Monitoring

This repository contains data and analysis scripts for a study on predicting particle size distribution from acoustic emission (AE) intensity during powder grinding.

## Data Structure

* `ae_data/`: Contains the raw acoustic emission data.
* `powder_size_distribution_data/`: Contains the particle size distribution data measured after grinding.

Details about the experiments and data organization can be found in the `README.md` files within each directory.

---

# Create a virtual environment (.venv)
uv venv

# Activate the environment
source .venv/bin/activate

## Usage

### 1. `fft_processing.py`

This script calculates the total Acoustic Emission (AE) power within the 100 kHz - 1 MHz frequency band for individual AE data files. It applies a Hamming window and performs a Fast Fourier Transform (FFT) as described in the paper.

**Dependencies:** `pandas`, `numpy`

**How to run:**

```bash
python fft_processing.py

```

The script includes a `SAMPLE_FILE` variable that can be modified to process different files. It also demonstrates processing a few example files.

### 2. `gpr_model.py`

This script builds a Gaussian Process Regression (GPR) model to predict D50 particle size from the 4-point moving average of AE power. It creates a dataset by matching time-series AE data (processed by `fft_processing.py`) with corresponding D50 values from `powder_size_distribution_data` files.

**Key Features:**

* **Time-series Matching:** Accurately matches final D50 values with the smoothed AE power at the end of each grinding duration.
* **Combined Data for GPR:** When processing multiple reagents or trials (e.g., using `--reagent all` or `--trial all`), all selected data points are combined into a single dataset to train a more robust GPR model.
* **Trial-specific Visualization:** The resulting plot visually distinguishes data points from different trials using unique markers (e.g., circles, crosses, triangles) to provide clearer insights into experimental variations while still using all data for the global model.

**Model Implementation Details:**
The Gaussian Process Regression model is implemented using `scikit-learn` with a configuration designed to optimize hyperparameters automatically based on the data:

* **Kernel Configuration:** A combination of Constant, RBF (Radial Basis Function), and White Noise kernels is used to capture both the signal trend and noise.
* `kernel = ConstantKernel(1.0) * RBF(length_scale=1.0) + WhiteKernel(noise_level=1.0)`


* **Optimization:** The hyperparameters (length scale, noise level) are initialized at 1.0 and optimized without strict bounds to find the maximum likelihood estimate.
* **Robustness:** `n_restarts_optimizer=10` is used to run the optimizer multiple times with different initializations, preventing the model from getting stuck in local optima.
* **Normalization:** Target values (D50) are normalized (`normalize_y=True`) during training to improve convergence.

**Dependencies:** `pandas`, `numpy`, `scikit-learn`, `matplotlib`, `tqdm`

**How to run:**

The script automatically manages a cache for pre-calculated Acoustic Emission (AE) power values (`ae_power_cache.json`).

* **First Run / Cache Update:** On the first run, or if the cache is missing or incomplete for the data required by your arguments, the script will automatically calculate the necessary AE power values and update `ae_power_cache.json`. This initial step might take some time (e.g., ~10 minutes for a full dataset), but subsequent runs will be significantly faster as they will load from the cache.
* **Subsequent Runs:** For subsequent runs, the script will load the pre-computed values from `ae_power_cache.json`, significantly speeding up data loading and processing.

You can specify the reagent and trial using command-line arguments:

```bash

# Process only 'NaCl' for the '1st' trial. Cache will be updated if needed.
python gpr_model.py --reagent NaCl --trial 1st

# Process all trials for 'Citricacid'. Cache will be updated if needed.
python gpr_model.py --reagent Citricacid --trial all

# Process all reagents for the '2nd' trial. Cache will be updated if needed.
python gpr_model.py --reagent all --trial 2nd

# Process all reagents and all trials (default behavior). Cache will be updated if needed.
python gpr_model.py

```

**Output Files:**

* Plots are saved in the `results/` directory with dynamic filenames based on the reagent and trial (e.g., `results/gpr_plot_NaCl_1st.pdf`, `results/gpr_plot_all_all.pdf`).
* A CSV file containing R-squared and average variance metrics is also saved in the `results/` directory. If `--reagent all` is used, the CSV will contain metrics for each reagent processed (e.g., `results/gpr_metrics_by_reagent_all.csv`). Otherwise, it will be specific to the chosen reagent (e.g., `results/gpr_metrics_NaCl_all.csv`).

File: model_comparison/monotone_bernstein/bic/exp3_monotone_bernstein_pseudostop_summary_bic.csv
Material,Target_D50,Trial,theta_bernstein,reachable,cross_type,k_star,S_AE_at_k_star,min_S_AE,margin,n_cycles,Measured_D50
Citricacid,20,1st,36.42290255992524,True,last_cross,23.0,36.26458406911584,36.26458406911584,-0.15831849080939975,24,21.272009219441358
Citricacid,20,2nd,36.42290255992524,True,last_cross,28.0,33.956528592172965,33.956528592172965,-2.4663739677522756,29,14.075905155711363
Citricacid,20,3rd,36.42290255992524,True,last_cross,26.0,30.385245777751003,30.385245777751003,-6.037656782174238,27,16.87195439981289
Citricacid,50,1st,153.5296863571915,True,last_cross,13.0,136.04917486421658,136.04917486421658,-17.480511492974927,14,46.069932009211314
Citricacid,50,2nd,153.5296863571915,True,last_cross,16.0,115.0393280158252,115.0393280158252,-38.4903583413663,17,31.445636319257012
Citricacid,50,3rd,153.5296863571915,True,last_cross,14.0,147.64047590765298,147.64047590765298,-5.889210449538524,15,37.32884736783548
Citricacid,100,1st,418.49724664142866,True,last_cross,7.0,362.4283409777658,362.4283409777658,-56.06890566366286,8,83.2364100795578
Citricacid,100,2nd,418.49724664142866,True,last_cross,7.0,398.2921123969994,398.2921123969994,-20.205134244429246,8,100.21029022100892
Citricacid,100,3rd,418.49724664142866,True,last_cross,7.0,396.3997998335549,396.3997998335549,-22.09744680787378,8,111.58273301475734
MSG,50,1st,386.32995746659975,True,last_cross,22.0,385.8854347971261,338.63703961662355,-47.6929178499762,25,53.10830157465986
MSG,50,2nd,386.32995746659975,True,last_cross,19.0,385.2387908873467,370.0773370472001,-16.252620419399648,25,54.937551801733015
MSG,50,3rd,386.32995746659975,True,last_cross,27.0,351.6801200310383,351.6801200310383,-34.64983743556144,28,50.079034369876375
MSG,100,1st,500.62264594689435,False,unreach,,,607.0577192961571,106.43507334926272,12,129.25126539829577
MSG,100,2nd,500.62264594689435,False,unreach,,,605.4434730808151,104.82082713392077,12,124.92381711475167
MSG,100,3rd,500.62264594689435,False,unreach,,,576.8193733577356,76.19672741084122,12,123.9249330540139
MSG,200,1st,1147.1254626452355,True,last_cross,8.0,920.294605909186,920.294605909186,-226.83085673604955,9,179.5878697069383
MSG,200,2nd,1147.1254626452355,True,earlier_cross,6.0,1103.0685709626978,934.4885327213892,-212.6369299238463,8,203.29037689684492
MSG,200,3rd,1147.1254626452355,True,last_cross,7.0,1041.9887066319602,1041.9887066319602,-105.13675601327532,8,189.03287160734268
NaCl,150,1st,46.937644723231536,True,last_cross,19.0,46.36089741868371,46.36089741868371,-0.5767473045478226,20,133.36230240096396
NaCl,150,2nd,46.937644723231536,True,last_cross,23.0,43.95892358010045,43.95892358010045,-2.9787211431310823,24,123.80627634317088
NaCl,150,3rd,46.937644723231536,True,last_cross,21.0,43.90811744380238,43.90811744380238,-3.0295272794291535,22,139.81226652875748
NaCl,200,1st,89.83549202842205,True,last_cross,12.0,86.1435716372302,86.1435716372302,-3.691920391191857,13,196.06905313065772
NaCl,200,2nd,89.83549202842205,True,last_cross,12.0,86.49338584268455,86.49338584268455,-3.3421061857375065,13,204.38753093854234
NaCl,200,3rd,89.83549202842205,True,last_cross,12.0,83.87542267241523,83.87542267241523,-5.9600693560068265,13,189.5014959569752
NaCl,250,1st,141.6358615996868,True,last_cross,8.0,127.72186786886193,127.72186786886193,-13.913993730824856,9,223.63154378301905
NaCl,250,2nd,141.6358615996868,True,last_cross,7.0,136.75040199131456,136.75040199131456,-4.88545960837223,8,252.07423035335492
NaCl,250,3rd,141.6358615996868,True,last_cross,7.0,134.1770458681974,134.1770458681974,-7.458815731489381,8,238.22189823722175
