Repository: quantumbeam/acoustic-grinding-monitoring

# Acoustic Powder Monitoring

This repository contains data and analysis scripts for a study on predicting particle size distribution from acoustic emission (AE) intensity during powder grinding.

## Data Structure

* `ae_data/`: Contains the raw acoustic emission data.
* `powder_size_distribution_data/`: Contains the particle size distribution data measured after grinding.

Details about the experiments and data organization can be found in the `README.md` files within each directory.

---

# Create a virtual environment (.venv)
uv venv

# Activate the environment
source .venv/bin/activate

## Usage

### 1. `fft_processing.py`

This script calculates the total Acoustic Emission (AE) power within the 100 kHz - 1 MHz frequency band for individual AE data files. It applies a Hamming window and performs a Fast Fourier Transform (FFT) as described in the paper.

**Dependencies:** `pandas`, `numpy`

**How to run:**

```bash
python fft_processing.py

```

The script includes a `SAMPLE_FILE` variable that can be modified to process different files. It also demonstrates processing a few example files.

### 2. `gpr_model.py`

This script builds a Gaussian Process Regression (GPR) model to predict D50 particle size from the 4-point moving average of AE power. It creates a dataset by matching time-series AE data (processed by `fft_processing.py`) with corresponding D50 values from `powder_size_distribution_data` files.

**Key Features:**

* **Time-series Matching:** Accurately matches final D50 values with the smoothed AE power at the end of each grinding duration.
* **Combined Data for GPR:** When processing multiple reagents or trials (e.g., using `--reagent all` or `--trial all`), all selected data points are combined into a single dataset to train a more robust GPR model.
* **Trial-specific Visualization:** The resulting plot visually distinguishes data points from different trials using unique markers (e.g., circles, crosses, triangles) to provide clearer insights into experimental variations while still using all data for the global model.

**Model Implementation Details:**
The Gaussian Process Regression model is implemented using `scikit-learn` with a configuration designed to optimize hyperparameters automatically based on the data:

* **Kernel Configuration:** A combination of Constant, RBF (Radial Basis Function), and White Noise kernels is used to capture both the signal trend and noise.
* `kernel = ConstantKernel(1.0) * RBF(length_scale=1.0) + WhiteKernel(noise_level=1.0)`


* **Optimization:** The hyperparameters (length scale, noise level) are initialized at 1.0 and optimized without strict bounds to find the maximum likelihood estimate.
* **Robustness:** `n_restarts_optimizer=10` is used to run the optimizer multiple times with different initializations, preventing the model from getting stuck in local optima.
* **Normalization:** Target values (D50) are normalized (`normalize_y=True`) during training to improve convergence.

**Dependencies:** `pandas`, `numpy`, `scikit-learn`, `matplotlib`, `tqdm`

**How to run:**

The script automatically manages a cache for pre-calculated Acoustic Emission (AE) power values (`ae_power_cache.json`).

* **First Run / Cache Update:** On the first run, or if the cache is missing or incomplete for the data required by your arguments, the script will automatically calculate the necessary AE power values and update `ae_power_cache.json`. This initial step might take some time (e.g., ~10 minutes for a full dataset), but subsequent runs will be significantly faster as they will load from the cache.
* **Subsequent Runs:** For subsequent runs, the script will load the pre-computed values from `ae_power_cache.json`, significantly speeding up data loading and processing.

You can specify the reagent and trial using command-line arguments:

```bash

# Process only 'NaCl' for the '1st' trial. Cache will be updated if needed.
python gpr_model.py --reagent NaCl --trial 1st

# Powder Size Distribution Data

This directory contains the particle size distribution data measured after the grinding experiments.

## Experiment Information

| Experiment ID | Reagent    | Date       | Original Directory              |
| :------------ | :--------- | :--------- | :------------------------------ |
| exp2          | NaCl       | 20251216   | exp2/20251216/                  |
| exp2          | NaCl       | 20251217   | exp2/20251216/                  |
| exp2          | Citricacid | 20251218   | exp2/20251218/                  |
| exp2          | Ajinomoto  | 20251219   | exp2/20251219/                  |
| exp3          | NaCl       | 20251217   | exp3/20251216_ctrl/             |
| exp3          | Citricacid | 20251218   | exp3/20251218_ctrl/             |
| exp3          | Ajinomoto  | 20251219   | exp3/20251219_ctrl/             |

File: powder_size_distribution_data/exp2/20251003_2nd/20251003_155137_Ajinomoto_grind5min_2nd.csv
Sample Name,Ajinomoto_grind5min_2nd,,
Measurement Date Time,2025/10/03 15:51:37,,
Particle Name,[BROWSE],,
Is Particle Fraunhofer?,Yes,,
Are particles non-spherical?,Yes,,
Particle Refractive Index,0,,
Particle Absorption Index,0,,
Particle Density,2.105,,
Background Measurement Time,5,,
Sample Measurement Time,1,,
Number Of Measurements,1,,
Pre-measurement Delay,0,,
Delay Between Measurements,0,,
Enable Obscuration Filtering?,No,,
Obscuration Time-out,30,,
Auto Start Measurement?,Yes,,
Obscuration Low Limit,0.1,,
Obscuration High Limit,50,,
Stabilisation Time,0.1,,
Analysis Model,General Purpose,,
Result Units,Volume,,
Result Range Is Limited?,No,,
Low Size,0.005,,
High Size,5000,,
Air Pressure Demand,4,,
Feed Rate Demand,0,,
Weighted Residual,0.2587864258310765,,
Dx (50),247.22052667312877,,
SizeClasses(μm),VolumeDensity(%),Scatter Angle q,Scatter Intensity
0.09953,0,0.0026667704722456043,1
0.11308222859981587,0,0.003277936829256543,0.8551578138364986
0.12847975911886883,0,0.0039132482752340094,0.88344435514893
0.14597385201576613,0,0.004657107503481888,0.7198356388697031
0.1658499799381348,0,0.00554121540491368,0.6051897217490741
0.18843248613120703,0.0005767839200977686,0.006592693308370272,0.4910212786642542
0.21408987714579308,0.0657679543815807,0.007840520001823451,0.4088244506256393
0.24324083621327308,0.07949073338411122,0.009319543887892858,0.3085935491623253
0.27636105541524886,0.09318189501980248,0.011080120902706178,0.23952497936271308
0.3139909981367784,0.10734725955590882,0.013179261471081677,0.17693821574989177
0.356744718472697,0.12187392262626057,0.01566630332363236,0.13259484931763904
0.4053198815041342,0.13650460396283542,0.0186254559373255,0.09933372895043993
0.4605091479584124,0.15099094772170352,0.0221543695669397,0.07849224703058592
0.5232131090298364,0.16504037048652997,0.02634398389147917,0.060456247199021554
0.5944549824347669,0.17835854015224017,0.03133650455887268,0.04869833491027514
0.675397309514597,0.1906800361206018,0.03726927281196032,0.03788263808199223
0.7673609258538154,0.20182045930833747,0.0443105909890591,0.03105467872654581
0.8718465149800815,0.2117430022837843,0.052699353249123664,0.024579086967544954
0.9905590968645671,0.22064001345901207,0.06268218911264602,0.0194401452040465
1.1254358508315696,0.22902068108462315,0.07455788912105372,0.015329096380830855
1.2786777268980591,0.2377861309724949,0.08868904661518051,0.011971033707212702
1.4527853613842987,0.2482585002779878,0.10550581874234258,0.009404099931204902
1.6505998828747652,0.2621164089269863,0.12553682755785492,0.00726674181729882
1.8753492744104643,0.28118652885607487,0.14940901734613643,0.005718492538141768
2.130701048461599,0.3070687286053091,0.17762146379472155,0.00442398906134216
2.420822094242961,0.3406479054649796,0.21164730494728437,0.0033960608593001963
2.7504466739743543,0.3816561174100661,0.2525217576591168,0.0025967127288241696
3.124953677664736,0.42851583140922056,0.3012522236207536,0.0020222217709913097
3.550454397081473,0.47860450216615913,0.3598763858367056,0.00151892560998941
4.033892251220623,0.528852023089021,0.4307794014302606,0.0011440607370743268
4.583156090621484,0.5764958554551471,0.5171495956291441,0.0008656608317055736
5.207208929451393,0.6199822933834973,0.6240039982499064,0.0006430670091589535
5.91623420604064,0.6598262753446749,0.7564250726194758,0.0004712483154817104
6.721801958580707,0.698634532877696,0.924615881604425,0.0003417253276967672
7.637057627679228,0.7399144045023611,1.103327507116431,0.0002467504355019854
8.676936566695368,0.7865465351388874,1.3122986003347201,0.00018846921753262196
9.858407760284809,0.8393735141772147,1.5607405038510644,0.00014244947677010701
11.200750728209842,0.8967791896968436,1.8564931514763163,0.00010859511402941495
12.72587013299487,0.9559260012382857,2.2078558930646555,8.341843611949694E-05
14.45865322526771,1.0144958199018212,2.5989430095798616,6.380202756569874E-05
16.427375959662296,1.0715990388224181,3.0881404469425093,4.966815192191969E-05
18.664164408375882,1.1279203851565196,3.663490578476414,3.75687046242887E-05
21.205519001833704,1.1857088781559106,4.329116198992359,2.882354925017304E-05
24.092910151141346,1.2476488585042667,5.265369814103447,2.5042141063023213E-05
27.3734549718295,1.3155397071914194,6.241146298105407,1.2908245105389677E-05
31.100686151825478,1.389815276487937,7.665212436137851,3.4633554212965794E-06
35.33542551021658,1.469587431757727,9.941660953074798,0
40.14677650173894,1.5521437927844275,0,0
45.613251862909266,1.631546955094361,,
51.82405480098948,1.698310229844516,,
58.88053463252163,1.7421862033982798,,
66.8978406248788,1.756916022038176,,
76.00680102860035,1.743835924295201,,
86.35605796299512,1.7136289192962906,,
98.11449299256871,1.6863713835482415,,
111.47398297539121,1.6899929391047976,,
126.6525311539754,1.7571516607422524,,
143.89782458252938,1.9194468553756607,,
163.49127594150298,2.200534546776403,,
185.7526156946912,2.610140364441577,,
211.0451095247746,3.1383478031513263,,
239.78148618661447,3.7516482856649844,,
272.43067251038207,4.392147997604816,,
309.5254454578579,4.981682936966067,,
351.67112609992296,5.434553440963938,,
399.5554573855738,5.677213595763803,,
453.9598268901783,5.665082581140666,,
515.7720176783681,5.387949241760467,,
586.0006953530946,4.866063964937595,,
665.7918676938581,4.1378234688795175,,
756.4475854762908,3.2465722867230227,,
859.4471896373824,2.231684235730455,,
976.4714515024996,1.1074653612305099,,
1109.4299999999967,0,,

File: powder_size_distribution_data/exp2/20251003_2nd/20251003_160551_Ajinomoto_grind7min_2nd.csv
Sample Name,Ajinomoto_grind7min_2nd,,
Measurement Date Time,2025/10/03 16:05:51,,
Particle Name,[BROWSE],,
Is Particle Fraunhofer?,Yes,,
Are particles non-spherical?,Yes,,
Particle Refractive Index,0,,
Particle Absorption Index,0,,
Particle Density,2.105,,
Background Measurement Time,5,,
Sample Measurement Time,1,,
Number Of Measurements,1,,
Pre-measurement Delay,0,,
Delay Between Measurements,0,,
Enable Obscuration Filtering?,No,,
Obscuration Time-out,30,,
Auto Start Measurement?,Yes,,
Obscuration Low Limit,0.1,,
Obscuration High Limit,50,,
Stabilisation Time,0.1,,
Analysis Model,General Purpose,,
Result Units,Volume,,
Result Range Is Limited?,No,,
Low Size,0.005,,
High Size,5000,,
Air Pressure Demand,4,,
Feed Rate Demand,0,,
Weighted Residual,0.5039384985968135,,
Dx (50),195.617395446995,,
SizeClasses(μm),VolumeDensity(%),Scatter Angle q,Scatter Intensity
0.09953,0,0.0026667704722456043,1
0.11308222859981587,0,0.003277936829256543,0.6279628221831325
0.12847975911886883,0,0.0039132482752340094,0.6830267207191021
0.14597385201576613,0.0004903122670091516,0.004657107503481888,0.4978785961632381
0.1658499799381348,0.061500251219373116,0.00554121540491368,0.4665791100545811
0.18843248613120703,0.07861777154496494,0.006592693308370272,0.3513738791179153
0.21408987714579308,0.09576116721169192,0.007840520001823451,0.30341303085110244
0.24324083621327308,0.11345158022981813,0.009319543887892858,0.22695317298018305
0.27636105541524886,0.13164308197213642,0.011080120902706178,0.18416021046740644
0.3139909981367784,0.15019211404615368,0.013179261471081677,0.13389226203189158
0.356744718472697,0.1689321946601774,0.01566630332363236,0.10683422444590895
0.4053198815041342,0.18763761461372097,0.0186254559373255,0.0805512715574433
0.4605091479584124,0.2060413057461159,0.0221543695669397,0.06498367252207904
0.5232131090298364,0.2238452757538616,0.02634398389147917,0.05149405479828288
0.5944549824347669,0.2407438167602458,0.03133650455887268,0.04194118106130582
0.675397309514597,0.2564575796546813,0.03726927281196032,0.03337677047944423
0.7673609258538154,0.2707829325023994,0.0443105909890591,0.027625316283971166
0.8718465149800815,0.28365850874390564,0.052699353249123664,0.02200606072497638
0.9905590968645671,0.2952488621257485,0.06268218911264602,0.0176406023101536
1.1254358508315696,0.30603973914136784,0.07455788912105372,0.01403476549493
1.2786777268980591,0.3169302704489114,0.08868904661518051,0.011205164566848246
1.4527853613842987,0.32929384737258527,0.10550581874234258,0.008814009413904814
1.6505998828747652,0.34496406968612137,0.12553682755785492,0.006937120532691626
1.8753492744104643,0.36609280187648885,0.14940901734613643,0.0054627394217114855
2.130701048461599,0.39483876702832443,0.17762146379472155,0.004292850367904358
2.420822094242961,0.4328933182478396,0.21164730494728437,0.003320425599077773
2.7504466739743543,0.4809333428781466,0.2525217576591168,0.0025790420229255214
3.124953677664736,0.5381664644155659,0.3012522236207536,0.0020284317672891673
3.550454397081473,0.6021355820831671,0.3598763858367056,0.0015420758435706063
4.033892251220623,0.6688992903536546,0.4307794014302606,0.0011755170320051078
4.583156090621484,0.7337467544043399,0.5171495956291441,0.0008942119708964729
5.207208929451393,0.7926236040972672,0.6240039982499064,0.0006684728232346611
5.91623420604064,0.8438232075756584,0.7564250726194758,0.0004911546067870277
6.721801958580707,0.8885911401018074,0.924615881604425,0.00035850665941123506
7.637057627679228,0.930123988235346,1.103327507116431,0.00026025275949466734
8.676936566695368,0.9721248962690705,1.3122986003347201,0.0002006006271255529
9.858407760284809,1.0171294947998657,1.5607405038510644,0.00015296861757447958
11.200750728209842,1.0655962864250412,1.8564931514763163,0.0001174217011752684
12.72587013299487,1.1169408241007641,2.2078558930646555,9.109373075615225E-05
14.45865322526771,1.1708968609516415,2.5989430095798616,6.949445038220014E-05
16.427375959662296,1.2278269604153174,3.0881404469425093,5.451063113241108E-05
18.664164408375882,1.2883423621191596,3.663490578476414,4.1570344151095104E-05
21.205519001833704,1.3532660532196594,4.329116198992359,3.203124412891355E-05
24.092910151141346,1.4226533234672587,5.265369814103447,2.7724380848395258E-05
27.3734549718295,1.4950126716990475,6.241146298105407,1.436343631530254E-05
31.100686151825478,1.5678412961850832,7.665212436137851,3.895036748694834E-06
35.33542551021658,1.6387435709321956,9.941660953074798,3.309515059252876E-09
40.14677650173894,1.7057011441695629,0,0
45.613251862909266,1.7656857128234584,,
51.82405480098948,1.8133517176922176,,
58.88053463252163,1.842374695762338,,
66.8978406248788,1.8488314589289416,,
76.00680102860035,1.8336544525522314,,
86.35605796299512,1.803890386476489,,
98.11449299256871,1.7734166267165037,,
111.47398297539121,1.7628000021267454,,
126.6525311539754,1.7972136050324963,,
143.89782458252938,1.9015960036260537,,
163.49127594150298,2.0942287707044756,,
185.7526156946912,2.381380264089046,,
211.0451095247746,2.755099842053056,,
239.78148618661447,3.193389653706859,,
272.43067251038207,3.6614108775441494,,
309.5254454578579,4.114205473341109,,
351.67112609992296,4.50188131653168,,
399.5554573855738,4.777950318032467,,
453.9598268901783,4.905195590071514,,
515.7720176783681,4.8539845222331195,,
586.0006953530946,4.59913751949243,,
665.7918676938581,4.118590131831979,,
756.4475854762908,3.3980685633497814,,
859.4471896373824,2.4383452617217785,,
976.4714515024996,1.24614702363192,,
1109.4299999999967,0,,

File: powder_size_distribution_data/exp2/20251003_2nd/20251003_162216_Ajinomoto_grind10min_2nd.csv
Sample Name,Ajinomoto_grind10min_2nd,,
Measurement Date Time,2025/10/03 16:22:16,,
Particle Name,[BROWSE],,
Is Particle Fraunhofer?,Yes,,
Are particles non-spherical?,Yes,,
Particle Refractive Index,0,,
Particle Absorption Index,0,,
Particle Density,2.105,,
Background Measurement Time,5,,
Sample Measurement Time,1,,
Number Of Measurements,1,,
Pre-measurement Delay,0,,
Delay Between Measurements,0,,
Enable Obscuration Filtering?,No,,
Obscuration Time-out,30,,
Auto Start Measurement?,Yes,,
Obscuration Low Limit,0.1,,
Obscuration High Limit,50,,
Stabilisation Time,0.1,,
Analysis Model,General Purpose,,
Result Units,Volume,,
Result Range Is Limited?,No,,
Low Size,0.005,,
High Size,5000,,
Air Pressure Demand,4,,
Feed Rate Demand,0,,
Weighted Residual,0.3636424129150848,,
Dx (50),154.8202019302801,,
SizeClasses(μm),VolumeDensity(%),Scatter Angle q,Scatter Intensity
0.09953,0,0.0026667704722456043,1
0.11308222859981587,0,0.003277936829256543,0.6479213712464191
0.12847975911886883,0.0004585640689479094,0.0039132482752340094,0.7123685685734257
0.14597385201576613,0.061176050952174134,0.004657107503481888,0.5139391452307583
0.1658499799381348,0.08280629927449784,0.00554121540491368,0.468736657903367
0.18843248613120703,0.10435254506217595,0.006592693308370272,0.3653215419981371
0.21408987714579308,0.12634522277136712,0.007840520001823451,0.31170872809030675
0.24324083621327308,0.14875098886341004,0.009319543887892858,0.23933771858038042
0.27636105541524886,0.17148450537480076,0.011080120902706178,0.19303958393257778
0.3139909981367784,0.19442577976649,0.013179261471081677,0.14246558782789018
0.356744718472697,0.21740279964475528,0.01566630332363236,0.11266988695218864
0.4053198815041342,0.24019855907618104,0.0186254559373255,0.08587665105975079
0.4605091479584124,0.26255601167847864,0.0221543695669397,0.06937887074173589
0.5232131090298364,0.28419059099874633,0.02634398389147917,0.05510370269640149
0.5944549824347669,0.30481061092514783,0.03133650455887268,0.045646470238221964
0.675397309514597,0.3241491658001636,0.03726927281196032,0.03630759567701037
0.7673609258538154,0.3420107330387019,0.0443105909890591,0.03072336394043784
0.8718465149800815,0.3583355977936997,0.052699353249123664,0.02480368664509557
0.9905590968645671,0.37328349747175826,0.06268218911264602,0.020096107875251918
1.1254358508315696,0.38733371023538066,0.07455788912105372,0.016079804801924273
1.2786777268980591,0.40139057707000525,0.08868904661518051,0.012888858473591858
1.4527853613842987,0.41686979340423047,0.10550581874234258,0.010282408379107235
1.6505998828747652,0.4357219126080736,0.12553682755785492,0.008107441196903752
1.8753492744104643,0.46033005196958854,0.14940901734613643,0.0065274082749905106
2.130701048461599,0.4932118399904919,0.17762146379472155,0.005138862786684725
2.420822094242961,0.5364842992956884,0.21164730494728437,0.004047027791626448
2.7504466739743543,0.5911382870119741,0.2525217576591168,0.0031492339696280493
3.124953677664736,0.6563116105274496,0.3012522236207536,0.00251721577275577
3.550454397081473,0.7288805367583953,0.3598763858367056,0.0019219424306123063
4.033892251220623,0.8037078144731744,0.4307794014302606,0.0014796398474843403
4.583156090621484,0.8747761769963649,0.5171495956291441,0.0011365375934220317
5.207208929451393,0.9372069440569852,0.6240039982499064,0.0008585598923438144
5.91623420604064,0.9894389800524941,0.7564250726194758,0.0006363665946025006
6.721801958580707,1.0337684668045775,0.924615881604425,0.0004685736033582394
7.637057627679228,1.0746309478871243,1.103327507116431,0.00034298104589934906
8.676936566695368,1.1165129803508709,1.3122986003347201,0.0002657099341024864
9.858407760284809,1.161809694361077,1.5607405038510644,0.00020374446130211237
11.200750728209842,1.2098106116309815,1.8564931514763163,0.000157541724308099
12.72587013299487,1.258278898061775,2.2078558930646555,0.0001227750088355293
14.45865322526771,1.3056251497888383,2.5989430095798616,9.366385090422731E-05
16.427375959662296,1.3519452172046584,3.0881404469425093,7.36661239361667E-05
18.664164408375882,1.3990150369791152,3.663490578476414,5.6237440537148106E-05
21.205519001833704,1.4502029317680005,4.329116198992359,4.3578677138331784E-05
24.092910151141346,1.5086778791964797,5.265369814103447,3.761190493019725E-05
27.3734549718295,1.57545831040337,6.241146298105407,1.9473517509820917E-05
31.100686151825478,1.6490033150107486,7.665212436137851,5.267728582420339E-06
35.33542551021658,1.72575649302458,9.941660953074798,5.773100255901592E-09
40.14677650173894,1.8001748530599393,0,0
45.613251862909266,1.8635005309569976,,
51.82405480098948,1.903631955742874,,
58.88053463252163,1.9091685868383692,,
66.8978406248788,1.8756245561610427,,
76.00680102860035,1.8089423396315922,,
86.35605796299512,1.726174591575436,,
98.11449299256871,1.653456933243092,,
111.47398297539121,1.6216977450215921,,
126.6525311539754,1.6616533593806224,,
143.89782458252938,1.7969046359224095,,
163.49127594150298,2.0373625167325073,,
185.7526156946912,2.377162179235384,,
211.0451095247746,2.7951674255029175,,
239.78148618661447,3.256722103437724,,
272.43067251038207,3.7158020552145885,,
309.5254454578579,4.118768170714688,,
351.67112609992296,4.412382639850449,,
399.5554573855738,4.555977534055813,,
453.9598268901783,4.529177241671448,,
515.7720176783681,4.328539304723947,,
586.0006953530946,3.9610985281762083,,
665.7918676938581,3.4367274945867763,,
756.4475854762908,2.7628008049515103,,
859.4471896373824,1.9456492547102897,,
976.4714515024996,0.9834662485163932,,
1109.4299999999967,0,,

File: powder_size_distribution_data/exp2/20251003_2nd/20251003_164439_Ajinomoto_grind15min_2nd.csv
Sample Name,Ajinomoto_grind15min_2nd,,
Measurement Date Time,2025/10/03 16:44:39,,
Particle Name,[BROWSE],,
Is Particle Fraunhofer?,Yes,,
Are particles non-spherical?,Yes,,
Particle Refractive Index,0,,
Particle Absorption Index,0,,
Particle Density,2.105,,
Background Measurement Time,5,,
Sample Measurement Time,1,,
Number Of Measurements,1,,
Pre-measurement Delay,0,,
Delay Between Measurements,0,,
Enable Obscuration Filtering?,No,,
Obscuration Time-out,30,,
Auto Start Measurement?,Yes,,
Obscuration Low Limit,0.1,,
Obscuration High Limit,50,,
Stabilisation Time,0.1,,
Analysis Model,General Purpose,,
Result Units,Volume,,
Result Range Is Limited?,No,,
Low Size,0.005,,
High Size,5000,,
Air Pressure Demand,4,,
Feed Rate Demand,0,,
Weighted Residual,0.4136751158232253,,
Dx (50),69.92734813404981,,
SizeClasses(μm),VolumeDensity(%),Scatter Angle q,Scatter Intensity
0.09953,0,0.0026667704722456043,1
0.11308222859981587,0.00042041923518360306,0.003277936829256543,0.7725853471096995
0.12847975911886883,0.06145753370592609,0.0039132482752340094,0.8889182378183009
0.14597385201576613,0.09331671743117585,0.004657107503481888,0.615074301779771
0.1658499799381348,0.12522451092045192,0.00554121540491368,0.6595035636579748
0.18843248613120703,0.1577532764562637,0.006592693308370272,0.4936471835326547
0.21408987714579308,0.19084802869827788,0.007840520001823451,0.43078232470975697
0.24324083621327308,0.22446069347339304,0.009319543887892858,0.34487726737593183
0.27636105541524886,0.2584493477389922,0.011080120902706178,0.2923654024950748
0.3139909981367784,0.29260259269196887,0.013179261471081677,0.22490690442899755
0.356744718472697,0.32663094933435,0.01566630332363236,0.18819517956332185
0.4053198815041342,0.36017199968024616,0.0186254559373255,0.15261847401993897
0.4605091479584124,0.3927987994535327,0.0221543695669397,0.12513884254975438
0.5232131090298364,0.4240379259634577,0.02634398389147917,0.10207570947386391
0.5944549824347669,0.45339995452926996,0.03133650455887268,0.08434687539474528
0.675397309514597,0.48042728332785334,0.03726927281196032,0.06845278839441693
0.7673609258538154,0.5047644747285074,0.0443105909890591,0.05945391355071196
0.8718465149800815,0.5262560566918939,0.052699353249123664,0.04828804239433972
0.9905590968645671,0.5450743907550777,0.06268218911264602,0.039867181343078865
1.1254358508315696,0.5618741969564747,0.07455788912105372,0.03207085140752355
1.2786777268980591,0.5779582926115969,0.08868904661518051,0.02602884806123223
1.4527853613842987,0.5954188460286662,0.10550581874234258,0.021163338131345272
1.6505998828747652,0.6171898173371551,0.12553682755785492,0.016968624086541848
1.8753492744104643,0.646915287937702,0.14940901734613643,0.013730547693573888
2.130701048461599,0.688522919168328,0.17762146379472155,0.011095792197795737
2.420822094242961,0.7454247804320193,0.21164730494728437,0.008908764397693985
2.7504466739743543,0.8193868916145952,0.2525217576591168,0.007062744636698471
3.124953677664736,0.9093215044964751,0.3012522236207536,0.005540030048494167
3.550454397081473,1.010494206054199,0.3598763858367056,0.004399214199020195
4.033892251220623,1.1147645480061303,0.4307794014302606,0.0033960579286355973
4.583156090621484,1.2123677086425406,0.5171495956291441,0.002620381177980721
5.207208929451393,1.295204858261938,0.6240039982499064,0.0020052097353498114
5.91623420604064,1.360252022183122,0.7564250726194758,0.0014878625558619567
6.721801958580707,1.410366449420735,0.924615881604425,0.001104804440756334
7.637057627679228,1.4518435328297095,1.103327507116431,0.0008124802654376113
8.676936566695368,1.4914287397398276,1.3122986003347201,0.0006347589889222884
9.858407760284809,1.5331606816768364,1.5607405038510644,0.0004883696069375982
11.200750728209842,1.5764593953024004,1.8564931514763163,0.00038147466606661785
12.72587013299487,1.6178276093579385,2.2078558930646555,0.00029927683391684477
14.45865322526771,1.6539145189574356,2.5989430095798616,0.00022949339923108108
16.427375959662296,1.6834955536515253,3.0881404469425093,0.00018121230980083962
18.664164408375882,1.7083565184581175,3.663490578476414,0.0001394358372253902
21.205519001833704,1.734253492213778,4.329116198992359,0.00010835772588818727
24.092910151141346,1.7688037328653792,5.265369814103447,9.402306561647435E-05
27.3734549718295,1.818295221693539,6.241146298105407,4.89857383396968E-05
31.100686151825478,1.885110264847647,7.665212436137851,1.320411140532983E-05
35.33542551021658,1.964843557718524,9.941660953074798,1.562113762936071E-08
40.14677650173894,2.0448027379300484,0,0
45.613251862909266,2.106727138755062,,
51.82405480098948,2.13347676046822,,
58.88053463252163,2.1157904243380727,,
66.8978406248788,2.0559437545330894,,
76.00680102860035,1.969018100287336,,
86.35605796299512,1.8805634781215659,,
98.11449299256871,1.8208501651196727,,
111.47398297539121,1.8164583730923667,,
126.6525311539754,1.8807818093519373,,
143.89782458252938,2.007367358991594,,
163.49127594150298,2.1715574767550763,,
185.7526156946912,2.3415506612781343,,
211.0451095247746,2.492194471406563,,
239.78148618661447,2.6138804195395267,,
272.43067251038207,2.712156435638093,,
309.5254454578579,2.798006271835277,,
351.67112609992296,2.8760721070101596,,
399.5554573855738,2.9412918775215218,,
453.9598268901783,2.980993606128237,,
515.7720176783681,2.971740635859504,,
586.0006953530946,2.8789313786232924,,
665.7918676938581,2.6600430364962193,,
756.4475854762908,2.2711956951070817,,
859.4471896373824,1.6807317645226618,,
976.4714515024996,0.8774323259589494,,
1109.4299999999967,0,,

File: powder_size_distribution_data/exp2/20251003_2nd/20251003_174142_Ajinomoto_grind25min_2nd.csv
Sample Name,Ajinomoto_grind25min_2nd,,
Measurement Date Time,2025/10/03 17:41:42,,
Particle Name,[BROWSE],,
Is Particle Fraunhofer?,Yes,,
Are particles non-spherical?,Yes,,
Particle Refractive Index,0,,
Particle Absorption Index,0,,
Particle Density,2.105,,
Background Measurement Time,5,,
Sample Measurement Time,1,,
Number Of Measurements,1,,
Pre-measurement Delay,0,,
Delay Between Measurements,0,,
Enable Obscuration Filtering?,No,,
Obscuration Time-out,30,,
Auto Start Measurement?,Yes,,
Obscuration Low Limit,0.1,,
Obscuration High Limit,50,,
Stabilisation Time,0.1,,
Analysis Model,General Purpose,,
Result Units,Volume,,
Result Range Is Limited?,No,,
Low Size,0.005,,
High Size,5000,,
Air Pressure Demand,4,,
Feed Rate Demand,0,,
Weighted Residual,0.6411715901012285,,
Dx (50),38.78980772000863,,
SizeClasses(μm),VolumeDensity(%),Scatter Angle q,Scatter Intensity
0.09953,0,0.0026667704722456043,1
0.11308222859981587,0.0007450921966476819,0.003277936829256543,0.30357861718100687
0.12847975911886883,0.09661029397359339,0.0039132482752340094,0.47047202138949923
0.14597385201576613,0.1459657862846816,0.004657107503481888,0.2655670244981764
0.1658499799381348,0.1947995303594333,0.00554121540491368,0.24792487984038913
0.18843248613120703,0.24354468807261415,0.006592693308370272,0.16659708893410144
0.21408987714579308,0.2921558249798697,0.007840520001823451,0.16418486491093678
0.24324083621327308,0.3404268134724273,0.009319543887892858,0.12560411070413932
0.27636105541524886,0.38812003253225535,0.011080120902706178,0.10712780683822501
0.3139909981367784,0.4349270302157673,0.013179261471081677,0.08351338041655838
0.356744718472697,0.48047898055009286,0.01566630332363236,0.07229989361195459
0.4053198815041342,0.5243477260145073,0.0186254559373255,0.05865452388131881
0.4605091479584124,0.5660562982159587,0.0221543695669397,0.04983105621381361
0.5232131090298364,0.6050970406770486,0.02634398389147917,0.041540431518955596
0.5944549824347669,0.6409623877749056,0.03133650455887268,0.035649686924293565
0.675397309514597,0.6731927436403566,0.03726927281196032,0.02997155940037015
0.7673609258538154,0.7014472972000849,0.0443105909890591,0.02576545263773105
0.8718465149800815,0.7256038252494985,0.052699353249123664,0.02154337895034341
0.9905590968645671,0.745892413598022,0.06268218911264602,0.017910046652894626
1.1254358508315696,0.7630637891985108,0.07455788912105372,0.01493947642576878
1.2786777268980591,0.7785832855532302,0.08868904661518051,0.012387339219856148
1.4527853613842987,0.7948233230253763,0.10550581874234258,0.01016017156936935
1.6505998828747652,0.8151980760905833,0.12553682755785492,0.008275085717418895
1.8753492744104643,0.8441443872663523,0.14940901734613643,0.0067748325381191184
2.130701048461599,0.8868122109500476,0.17762146379472155,0.005516961787176768
2.420822094242961,0.9483112253565658,0.21164730494728437,0.004474471998451094
2.7504466739743543,1.032414232974352,0.2525217576591168,0.0035846304838238526
3.124953677664736,1.1398048221794923,0.3012522236207536,0.00289412524267496
3.550454397081473,1.2663255689196813,0.3598763858367056,0.0022851360115021106
4.033892251220623,1.402191889563145,0.4307794014302606,0.0017947686915550242
4.583156090621484,1.5334657165713708,0.5171495956291441,0.0013904327596519067
5.207208929451393,1.6463896193855483,0.6240039982499064,0.001069268069559699
5.91623420604064,1.7326938597714694,0.7564250726194758,0.0007997298701159118
6.721801958580707,1.7917817320972809,0.924615881604425,0.0005980602747355762
7.637057627679228,1.8287425698478756,1.103327507116431,0.00044397332333922173
8.676936566695368,1.8515436545865498,1.3122986003347201,0.0003503051534153303
9.858407760284809,1.867370259574301,1.5607405038510644,0.00027357410713614865
11.200750728209842,1.8799554141791397,1.8564931514763163,0.00021529753500918627
12.72587013299487,1.8912572708015176,2.2078558930646555,0.00017096784955136305
14.45865322526771,1.9036641539761234,2.5989430095798616,0.00013183645827390185
16.427375959662296,1.9202027825007306,3.0881404469425093,0.00010533220541783084
18.664164408375882,1.9434706599550324,3.663490578476414,8.196218721259737E-05
21.205519001833704,1.975638748423144,4.329116198992359,6.412976031933101E-05
24.092910151141346,2.0165258516636726,5.265369814103447,5.583965203639174E-05
27.3734549718295,2.0622688650837233,6.241146298105407,2.927078240001134E-05
31.100686151825478,2.1063635244084224,7.665212436137851,7.98284521845926E-06
35.33542551021658,2.1410183800337066,9.941660953074798,6.456289005379635E-09
40.14677650173894,2.1584107027979726,0,0
45.613251862909266,2.151936250505173,,
51.82405480098948,2.1173595223949775,,
58.88053463252163,2.0548664952889553,,
66.8978406248788,1.970385249732061,,
76.00680102860035,1.8743976441824373,,
86.35605796299512,1.7801775010715488,,
98.11449299256871,1.7023825054836692,,
111.47398297539121,1.6552940046777849,,
126.6525311539754,1.6504296637554603,,
143.89782458252938,1.6919510021941875,,
163.49127594150298,1.7722148593560405,,
185.7526156946912,1.8720634168895032,,
211.0451095247746,1.9673440523245773,,
239.78148618661447,2.038912186345982,,
272.43067251038207,2.080044188961253,,
309.5254454578579,2.0973458861246854,,
351.67112609992296,2.106132441994305,,
399.5554573855738,2.1226705869485016,,
453.9598268901783,2.1534010990580015,,
515.7720176783681,2.18428055670347,,
586.0006953530946,2.177745255895573,,
665.7918676938581,2.0786925075020264,,
756.4475854762908,1.8290031335085786,,
859.4471896373824,1.386947733393896,,
976.4714515024996,0.7366296548282918,,
1109.4299999999967,0,,
