Repository: quantumbeam/acoustic-grinding-monitoring

# Acoustic Powder Monitoring

This repository contains data and analysis scripts for a study on predicting particle size distribution from acoustic emission (AE) intensity during powder grinding.

## Data Structure

* `ae_data/`: Contains the raw acoustic emission data.
* `powder_size_distribution_data/`: Contains the particle size distribution data measured after grinding.

Details about the experiments and data organization can be found in the `README.md` files within each directory.

---

# Create a virtual environment (.venv)
uv venv

# Activate the environment
source .venv/bin/activate

## Usage

### 1. `fft_processing.py`

This script calculates the total Acoustic Emission (AE) power within the 100 kHz - 1 MHz frequency band for individual AE data files. It applies a Hamming window and performs a Fast Fourier Transform (FFT) as described in the paper.

**Dependencies:** `pandas`, `numpy`

**How to run:**

```bash
python fft_processing.py

```

The script includes a `SAMPLE_FILE` variable that can be modified to process different files. It also demonstrates processing a few example files.

### 2. `gpr_model.py`

This script builds a Gaussian Process Regression (GPR) model to predict D50 particle size from the 4-point moving average of AE power. It creates a dataset by matching time-series AE data (processed by `fft_processing.py`) with corresponding D50 values from `powder_size_distribution_data` files.

**Key Features:**

* **Time-series Matching:** Accurately matches final D50 values with the smoothed AE power at the end of each grinding duration.
* **Combined Data for GPR:** When processing multiple reagents or trials (e.g., using `--reagent all` or `--trial all`), all selected data points are combined into a single dataset to train a more robust GPR model.
* **Trial-specific Visualization:** The resulting plot visually distinguishes data points from different trials using unique markers (e.g., circles, crosses, triangles) to provide clearer insights into experimental variations while still using all data for the global model.

**Model Implementation Details:**
The Gaussian Process Regression model is implemented using `scikit-learn` with a configuration designed to optimize hyperparameters automatically based on the data:

* **Kernel Configuration:** A combination of Constant, RBF (Radial Basis Function), and White Noise kernels is used to capture both the signal trend and noise.
* `kernel = ConstantKernel(1.0) * RBF(length_scale=1.0) + WhiteKernel(noise_level=1.0)`


* **Optimization:** The hyperparameters (length scale, noise level) are initialized at 1.0 and optimized without strict bounds to find the maximum likelihood estimate.
* **Robustness:** `n_restarts_optimizer=10` is used to run the optimizer multiple times with different initializations, preventing the model from getting stuck in local optima.
* **Normalization:** Target values (D50) are normalized (`normalize_y=True`) during training to improve convergence.

**Dependencies:** `pandas`, `numpy`, `scikit-learn`, `matplotlib`, `tqdm`

**How to run:**

The script automatically manages a cache for pre-calculated Acoustic Emission (AE) power values (`ae_power_cache.json`).

* **First Run / Cache Update:** On the first run, or if the cache is missing or incomplete for the data required by your arguments, the script will automatically calculate the necessary AE power values and update `ae_power_cache.json`. This initial step might take some time (e.g., ~10 minutes for a full dataset), but subsequent runs will be significantly faster as they will load from the cache.
* **Subsequent Runs:** For subsequent runs, the script will load the pre-computed values from `ae_power_cache.json`, significantly speeding up data loading and processing.

You can specify the reagent and trial using command-line arguments:

```bash

# Process only 'NaCl' for the '1st' trial. Cache will be updated if needed.
python gpr_model.py --reagent NaCl --trial 1st

# Powder Size Distribution Data

This directory contains the particle size distribution data measured after the grinding experiments.

## Experiment Information

| Experiment ID | Reagent    | Date       | Original Directory              |
| :------------ | :--------- | :--------- | :------------------------------ |
| exp2          | NaCl       | 20251216   | exp2/20251216/                  |
| exp2          | NaCl       | 20251217   | exp2/20251216/                  |
| exp2          | Citricacid | 20251218   | exp2/20251218/                  |
| exp2          | Ajinomoto  | 20251219   | exp2/20251219/                  |
| exp3          | NaCl       | 20251217   | exp3/20251216_ctrl/             |
| exp3          | Citricacid | 20251218   | exp3/20251218_ctrl/             |
| exp3          | Ajinomoto  | 20251219   | exp3/20251219_ctrl/             |

File: powder_size_distribution_data/exp2/20251003_1st/20251003_115034_Ajinomoto_grind3min.csv
Sample Name,Ajinomoto_grind3min,,
Measurement Date Time,2025/10/03 11:50:34,,
Particle Name,[BROWSE],,
Is Particle Fraunhofer?,Yes,,
Are particles non-spherical?,Yes,,
Particle Refractive Index,0,,
Particle Absorption Index,0,,
Particle Density,2.105,,
Background Measurement Time,5,,
Sample Measurement Time,1,,
Number Of Measurements,1,,
Pre-measurement Delay,0,,
Delay Between Measurements,0,,
Enable Obscuration Filtering?,No,,
Obscuration Time-out,30,,
Auto Start Measurement?,Yes,,
Obscuration Low Limit,0.1,,
Obscuration High Limit,50,,
Stabilisation Time,0.1,,
Analysis Model,General Purpose,,
Result Units,Volume,,
Result Range Is Limited?,No,,
Low Size,0.005,,
High Size,5000,,
Air Pressure Demand,4,,
Feed Rate Demand,0,,
Weighted Residual,0.6044368069292229,,
Dx (50),337.5531795929945,,
SizeClasses(μm),VolumeDensity(%),Scatter Angle q,Scatter Intensity
0.09953,0,0.0026667704722456043,0.7938469190843911
0.11308222859981587,0,0.003277936829256543,1
0.12847975911886883,0,0.0039132482752340094,0.8304232921952294
0.14597385201576613,0,0.004657107503481888,0.704074990992944
0.1658499799381348,0,0.00554121540491368,0.7317165513062069
0.18843248613120703,0,0.006592693308370272,0.550227156683009
0.21408987714579308,0.0005788562910444197,0.007840520001823451,0.4408824474676887
0.24324083621327308,0.06305197319916162,0.009319543887892858,0.3130508898148046
0.27636105541524886,0.07380534824115488,0.011080120902706178,0.24409888101150023
0.3139909981367784,0.0840213325222326,0.013179261471081677,0.16547300029857648
0.356744718472697,0.09416281475483329,0.01566630332363236,0.12894431532152137
0.4053198815041342,0.10412522001069996,0.0186254559373255,0.09416764876752154
0.4605091479584124,0.11366406423161057,0.0221543695669397,0.07724310934599209
0.5232131090298364,0.1225910542928611,0.02634398389147917,0.057139015790069296
0.5944549824347669,0.13071546271066337,0.03133650455887268,0.04585001769751424
0.675397309514597,0.13789906873437952,0.03726927281196032,0.03442562447176197
0.7673609258538154,0.14409372845378032,0.0443105909890591,0.029693923575975133
0.8718465149800815,0.14939787920039072,0.052699353249123664,0.02294946222767666
0.9905590968645671,0.15411776972277846,0.06268218911264602,0.018366869726743312
1.1254358508315696,0.15882543307521302,0.07455788912105372,0.013967157619634976
1.2786777268980591,0.16439201003766768,0.08868904661518051,0.010636995356506284
1.4527853613842987,0.17196476332625088,0.10550581874234258,0.008240590304888745
1.6505998828747652,0.1828495746133143,0.12553682755785492,0.006253017058653484
1.8753492744104643,0.19827259582918488,0.14940901734613643,0.004927381271047717
2.130701048461599,0.21904144801822012,0.17762146379472155,0.003762115528634409
2.420822094242961,0.24521159569475826,0.21164730494728437,0.002959950487165703
2.7504466739743543,0.2759427968147645,0.2525217576591168,0.002199368669104846
3.124953677664736,0.3096951650387214,0.3012522236207536,0.00165309967204691
3.550454397081473,0.34469191076537076,0.3598763858367056,0.0012543701674129575
4.033892251220623,0.3793650762971694,0.4307794014302606,0.0009275881140529232
4.583156090621484,0.4127019921503736,0.5171495956291441,0.0006922441540538623
5.207208929451393,0.4447652544581784,0.6240039982499064,0.0005150200989202015
5.91623420604064,0.4772236526705953,0.7564250726194758,0.0003741685241206498
6.721801958580707,0.513145821634887,0.924615881604425,0.00027001741439765194
7.637057627679228,0.5557555014108919,1.103327507116431,0.00019267683222792752
8.676936566695368,0.6066622439461478,1.3122986003347201,0.00014854888414228898
9.858407760284809,0.6643657336284017,1.5607405038510644,0.00011145835701304714
11.200750728209842,0.7239955450502435,1.8564931514763163,8.52895656074824E-05
12.72587013299487,0.7790727235977819,2.2078558930646555,6.502684004988115E-05
14.45865322526771,0.8245658844574155,2.5989430095798616,5.01406223536622E-05
16.427375959662296,0.8593068311205521,3.0881404469425093,3.931075295720382E-05
18.664164408375882,0.8871827534086307,3.663490578476414,3.015137478448098E-05
21.205519001833704,0.917189311540751,4.329116198992359,2.3062481541748524E-05
24.092910151141346,0.9609928538829866,5.265369814103447,1.9098436818967136E-05
27.3734549718295,1.0289482595043271,6.241146298105407,9.905509310384342E-06
31.100686151825478,1.1257713585732372,7.665212436137851,2.6630381180273496E-06
35.33542551021658,1.2468320504456862,9.941660953074798,1.8964157644352975E-08
40.14677650173894,1.3769690450891865,0,0
45.613251862909266,1.4938460119067507,,
51.82405480098948,1.575496606232349,,
58.88053463252163,1.608458675869155,,
66.8978406248788,1.5926326539176472,,
76.00680102860035,1.5422177193041833,,
86.35605796299512,1.4826855665802015,,
98.11449299256871,1.443591449410068,,
111.47398297539121,1.4496042755419154,,
126.6525311539754,1.5155185458418288,,
143.89782458252938,1.6466544223750361,,
163.49127594150298,1.8458216217395673,,
185.7526156946912,2.124127619763783,,
211.0451095247746,2.5051362883128547,,
239.78148618661447,3.0170995068255877,,
272.43067251038207,3.6741452063476245,,
309.5254454578579,4.453108549808185,,
351.67112609992296,5.280503253030425,,
399.5554573855738,6.043186136102939,,
453.9598268901783,6.61528929000022,,
515.7720176783681,6.881159805669455,,
586.0006953530946,6.75418873890618,,
665.7918676938581,6.184628602213323,,
756.4475854762908,5.162106556974763,,
859.4471896373824,3.7185621062323975,,
976.4714515024996,1.8998446879885904,,
1109.4299999999967,0,,

File: powder_size_distribution_data/exp2/20251003_1st/20251003_120217_Ajinomoto_grind5min.csv
Sample Name,Ajinomoto_grind5min,,
Measurement Date Time,2025/10/03 12:02:17,,
Particle Name,[BROWSE],,
Is Particle Fraunhofer?,Yes,,
Are particles non-spherical?,Yes,,
Particle Refractive Index,0,,
Particle Absorption Index,0,,
Particle Density,2.105,,
Background Measurement Time,5,,
Sample Measurement Time,1,,
Number Of Measurements,1,,
Pre-measurement Delay,0,,
Delay Between Measurements,0,,
Enable Obscuration Filtering?,No,,
Obscuration Time-out,30,,
Auto Start Measurement?,Yes,,
Obscuration Low Limit,0.1,,
Obscuration High Limit,50,,
Stabilisation Time,0.1,,
Analysis Model,General Purpose,,
Result Units,Volume,,
Result Range Is Limited?,No,,
Low Size,0.005,,
High Size,5000,,
Air Pressure Demand,4,,
Feed Rate Demand,0,,
Weighted Residual,0.4771714735689054,,
Dx (50),319.9127451567507,,
SizeClasses(μm),VolumeDensity(%),Scatter Angle q,Scatter Intensity
0.09953,0,0.0026667704722456043,1
0.11308222859981587,0,0.003277936829256543,0.6862126705895811
0.12847975911886883,0,0.0039132482752340094,0.6258021217744604
0.14597385201576613,0,0.004657107503481888,0.4890146935865478
0.1658499799381348,0.0005336734883678125,0.00554121540491368,0.41538955101156827
0.18843248613120703,0.06326186450702662,0.006592693308370272,0.30852362821281987
0.21408987714579308,0.07672036934421571,0.007840520001823451,0.24403704531395082
0.24324083621327308,0.08959389041441634,0.009319543887892858,0.17559980190144453
0.27636105541524886,0.10240444214933145,0.011080120902706178,0.1335463559569997
0.3139909981367784,0.11514378614901533,0.013179261471081677,0.09166809778838772
0.356744718472697,0.1277020532867501,0.01566630332363236,0.07308455607625056
0.4053198815041342,0.1400068617646253,0.0186254559373255,0.055111124741517234
0.4605091479584124,0.15196269656567474,0.0221543695669397,0.04558812118985918
0.5232131090298364,0.1634738613660488,0.02634398389147917,0.03513004333182225
0.5944549824347669,0.17444819550950275,0.03133650455887268,0.028824053654933866
0.675397309514597,0.18481162784579053,0.03726927281196032,0.022533422291545625
0.7673609258538154,0.19452713871288085,0.0443105909890591,0.018506823776934283
0.8718465149800815,0.20362196098059493,0.052699353249123664,0.01469039760729631
0.9905590968645671,0.21222374035431923,0.06268218911264602,0.011619553563549503
1.1254358508315696,0.2206060065897928,0.07455788912105372,0.009168104710793665
1.2786777268980591,0.22924044254713838,0.08868904661518051,0.0072189047630145725
1.4527853613842987,0.23884846975679652,0.10550581874234258,0.00560367960515229
1.6505998828747652,0.25043650839819653,0.12553682755785492,0.004395741011336859
1.8753492744104643,0.2652883116084799,0.14940901734613643,0.003417771766987201
2.130701048461599,0.2848771063705229,0.17762146379472155,0.0026869579743726284
2.420822094242961,0.3106582088739991,0.21164730494728437,0.002052692011123649
2.7504466739743543,0.34372339676840014,0.2525217576591168,0.0015976023122093546
3.124953677664736,0.3843554777500051,0.3012522236207536,0.0012251282499142133
3.550454397081473,0.4316134820459947,0.3598763858367056,0.0009406233518795903
4.033892251220623,0.4831756327823893,0.4307794014302606,0.0006988490424826448
4.583156090621484,0.5357163053819436,0.5171495956291441,0.0005282556534652352
5.207208929451393,0.5859842560704438,0.6240039982499064,0.000393812808733826
5.91623420604064,0.6322280610376243,0.7564250726194758,0.00028681032594407406
6.721801958580707,0.6748605922121724,0.924615881604425,0.00020737093528398648
7.637057627679228,0.7157997185671796,1.103327507116431,0.00015009920726262162
8.676936566695368,0.7573523194836991,1.3122986003347201,0.00011645858823908188
9.858407760284809,0.8008797026204686,1.5607405038510644,8.832916636230883E-05
11.200750728209842,0.8459816266646847,1.8564931514763163,6.830431501569355E-05
12.72587013299487,0.8913083262829176,2.2078558930646555,5.277132952260567E-05
14.45865322526771,0.9361887878764978,2.5989430095798616,4.029101400395637E-05
16.427375959662296,0.9813979694510895,3.0881404469425093,3.1661296081063496E-05
18.664164408375882,1.0287986022219915,3.663490578476414,2.4239405231103518E-05
21.205519001833704,1.0807614086122914,4.329116198992359,1.879772871194099E-05
24.092910151141346,1.1387084256172777,5.265369814103447,1.639349855378519E-05
27.3734549718295,1.2023347145982548,6.241146298105407,8.529743436829441E-06
31.100686151825478,1.2702915257022234,7.665212436137851,2.3235616908180587E-06
35.33542551021658,1.341147987921243,9.941660953074798,1.9199815882585405E-09
40.14677650173894,1.413286588189397,0,0
45.613251862909266,1.4840330005790534,,
51.82405480098948,1.5494173986005535,,
58.88053463252163,1.604736108530151,,
66.8978406248788,1.6453773416665811,,
76.00680102860035,1.6677105550505402,,
86.35605796299512,1.6689800896806908,,
98.11449299256871,1.6481267765656753,,
111.47398297539121,1.6087868844749096,,
126.6525311539754,1.5628449618713773,,
143.89782458252938,1.5339003708952461,,
163.49127594150298,1.5586050448294912,,
185.7526156946912,1.6837035915104863,,
211.0451095247746,1.9586283707723666,,
239.78148618661447,2.4221661252716515,,
272.43067251038207,3.08436947682204,,
309.5254454578579,3.9104703691786824,,
351.67112609992296,4.815596793778774,,
399.5554573855738,5.675669000344705,,
453.9598268901783,6.35009665096608,,
515.7720176783681,6.707984290932927,,
586.0006953530946,6.651893196705316,,
665.7918676938581,6.129160466025084,,
756.4475854762908,5.134768482144722,,
859.4471896373824,3.707399287339058,,
976.4714515024996,1.8968904739786154,,
1109.4299999999967,0,,

File: powder_size_distribution_data/exp2/20251003_1st/20251003_121649_Ajinomoto_grind7min.csv
Sample Name,Ajinomoto_grind7min,,
Measurement Date Time,2025/10/03 12:16:49,,
Particle Name,[BROWSE],,
Is Particle Fraunhofer?,Yes,,
Are particles non-spherical?,Yes,,
Particle Refractive Index,0,,
Particle Absorption Index,0,,
Particle Density,2.105,,
Background Measurement Time,5,,
Sample Measurement Time,1,,
Number Of Measurements,1,,
Pre-measurement Delay,0,,
Delay Between Measurements,0,,
Enable Obscuration Filtering?,No,,
Obscuration Time-out,30,,
Auto Start Measurement?,Yes,,
Obscuration Low Limit,0.1,,
Obscuration High Limit,50,,
Stabilisation Time,0.1,,
Analysis Model,General Purpose,,
Result Units,Volume,,
Result Range Is Limited?,No,,
Low Size,0.005,,
High Size,5000,,
Air Pressure Demand,4,,
Feed Rate Demand,0,,
Weighted Residual,0.3938537615311471,,
Dx (50),185.7270927592262,,
SizeClasses(μm),VolumeDensity(%),Scatter Angle q,Scatter Intensity
0.09953,0,0.0026667704722456043,1
0.11308222859981587,0,0.003277936829256543,0.6726830088655167
0.12847975911886883,0,0.0039132482752340094,0.6781017287976019
0.14597385201576613,0.0005542910073864061,0.004657107503481888,0.5156183646474609
0.1658499799381348,0.06940491406245594,0.00554121540491368,0.480520605868725
0.18843248613120703,0.08825301329193738,0.006592693308370272,0.3662980587410478
0.21408987714579308,0.10686223901943104,0.007840520001823451,0.29722633851840397
0.24324083621327308,0.12580128424581805,0.009319543887892858,0.2240559776460718
0.27636105541524886,0.14501998001419264,0.011080120902706178,0.1787055367267304
0.3139909981367784,0.16436786134560166,0.013179261471081677,0.1283548942505534
0.356744718472697,0.18368704831339722,0.01566630332363236,0.10605153764037922
0.4053198815041342,0.20276803456888248,0.0186254559373255,0.08074636514487184
0.4605091479584124,0.22136954800982367,0.0221543695669397,0.06712477671993478
0.5232131090298364,0.23922753914463368,0.02634398389147917,0.053231646219538346
0.5944549824347669,0.2560769617050114,0.03133650455887268,0.04446677682423231
0.675397309514597,0.27168324175247616,0.03726927281196032,0.035278390434946
0.7673609258538154,0.28588804300494397,0.0443105909890591,0.029573781230077336
0.8718465149800815,0.2986713028485175,0.052699353249123664,0.023691699135800295
0.9905590968645671,0.3102300804001734,0.06268218911264602,0.01908927764122655
1.1254358508315696,0.32107005044467085,0.07455788912105372,0.015191720847018761
1.2786777268980591,0.33209717622311175,0.08868904661518051,0.012102629939697285
1.4527853613842987,0.34468417935419016,0.10550581874234258,0.009519451240317688
1.6505998828747652,0.3606702998527065,0.12553682755785492,0.007479991289076751
1.8753492744104643,0.38223963407365247,0.14940901734613643,0.005924607283212955
2.130701048461599,0.41162652943275724,0.17762146379472155,0.004666291776437857
2.420822094242961,0.45063500849984806,0.21164730494728437,0.0036372697484692994
2.7504466739743543,0.5000432794917673,0.2525217576591168,0.0028253398349565558
3.124953677664736,0.5590695511791122,0.3012522236207536,0.00220245899833972
3.550454397081473,0.6251337780359609,0.3598763858367056,0.0016944324965934815
4.033892251220623,0.6941151645476991,0.4307794014302606,0.0012819681478826645
4.583156090621484,0.7612374584138264,0.5171495956291441,0.0009771318874287735
5.207208929451393,0.8225971110881378,0.6240039982499064,0.0007315020255959029
5.91623420604064,0.8767911533035342,0.7564250726194758,0.0005382665456882672
6.721801958580707,0.9253210032198531,0.924615881604425,0.0003923835198636297
7.637057627679228,0.9713781845524014,1.103327507116431,0.0002854206978232104
8.676936566695368,1.018339432520781,1.3122986003347201,0.00022114848328707706
9.858407760284809,1.0680387018649213,1.5607405038510644,0.0001681187412736748
11.200750728209842,1.1197752749483332,1.8564931514763163,0.0001296769798568366
12.72587013299487,1.1715757484753837,2.2078558930646555,0.00010099086961091818
14.45865322526771,1.2222554736816917,2.5989430095798616,7.718845125292699E-05
16.427375959662296,1.2723883748716993,3.0881404469425093,6.063928400486788E-05
18.664164408375882,1.324077373633493,3.663490578476414,4.6385996962281295E-05
21.205519001833704,1.3807097594379307,4.329116198992359,3.592922699149653E-05
24.092910151141346,1.4453053918195558,5.265369814103447,3.086657686441971E-05
27.3734549718295,1.5188869929945028,6.241146298105407,1.6044056319914943E-05
31.100686151825478,1.6000335438792774,7.665212436137851,4.3623351372677865E-06
35.33542551021658,1.6850939503760998,9.941660953074798,1.1628771186478682E-08
40.14677650173894,1.7681568375746863,0,0
45.613251862909266,1.8409929522679285,,
51.82405480098948,1.8944513630382787,,
58.88053463252163,1.9213294838086767,,
66.8978406248788,1.9189744449086774,,
76.00680102860035,1.8902346988018408,,
86.35605796299512,1.8425665503252233,,
98.11449299256871,1.78684136168863,,
111.47398297539121,1.7369905303167457,,
126.6525311539754,1.7102463956502234,,
143.89782458252938,1.7264809261324743,,
163.49127594150298,1.806474786384193,,
185.7526156946912,1.9699837905578121,,
211.0451095247746,2.2330355595766918,,
239.78148618661447,2.6029878434960523,,
272.43067251038207,3.0712387940445467,,
309.5254454578579,3.6067390923541964,,
351.67112609992296,4.154723237501756,,
399.5554573855738,4.6438846350825855,,
453.9598268901783,4.997025499753221,,
515.7720176783681,5.1397850780839605,,
586.0006953530946,5.0115263618861405,,
665.7918676938581,4.573454961949835,,
756.4475854762908,3.81375402232446,,
859.4471896373824,2.749657754316729,,
976.4714515024996,1.4071095931650177,,
1109.4299999999967,0,,

File: powder_size_distribution_data/exp2/20251003_1st/20251003_123406_Ajinomoto_grind10min.csv
Sample Name,Ajinomoto_grind10min,,
Measurement Date Time,2025/10/03 12:34:06,,
Particle Name,[BROWSE],,
Is Particle Fraunhofer?,Yes,,
Are particles non-spherical?,Yes,,
Particle Refractive Index,0,,
Particle Absorption Index,0,,
Particle Density,2.105,,
Background Measurement Time,5,,
Sample Measurement Time,1,,
Number Of Measurements,1,,
Pre-measurement Delay,0,,
Delay Between Measurements,0,,
Enable Obscuration Filtering?,No,,
Obscuration Time-out,30,,
Auto Start Measurement?,Yes,,
Obscuration Low Limit,0.1,,
Obscuration High Limit,50,,
Stabilisation Time,0.1,,
Analysis Model,General Purpose,,
Result Units,Volume,,
Result Range Is Limited?,No,,
Low Size,0.005,,
High Size,5000,,
Air Pressure Demand,4,,
Feed Rate Demand,0,,
Weighted Residual,0.401718047231455,,
Dx (50),144.84038836797612,,
SizeClasses(μm),VolumeDensity(%),Scatter Angle q,Scatter Intensity
0.09953,0,0.0026667704722456043,1
0.11308222859981587,0,0.003277936829256543,0.6487575904505752
0.12847975911886883,0.000506877019127274,0.0039132482752340094,0.5466013644109822
0.14597385201576613,0.06748925663374718,0.004657107503481888,0.40642756642386285
0.1658499799381348,0.09083936279828418,0.00554121540491368,0.39242330980573753
0.18843248613120703,0.11369979309052175,0.006592693308370272,0.30261957293893604
0.21408987714579308,0.13659484220157353,0.007840520001823451,0.24486766978682173
0.24324083621327308,0.15945472557972856,0.009319543887892858,0.18118227760632172
0.27636105541524886,0.18216771506607055,0.011080120902706178,0.1482215698623944
0.3139909981367784,0.20461020969662747,0.013179261471081677,0.10482998949372563
0.356744718472697,0.22662528831921414,0.01566630332363236,0.08854567412302979
0.4053198815041342,0.24803196174745512,0.0186254559373255,0.0688753412697755
0.4605091479584124,0.26862979893392414,0.0221543695669397,0.058053247206666006
0.5232131090298364,0.2882105964300774,0.02634398389147917,0.046650588038764464
0.5944549824347669,0.3065762862788999,0.03133650455887268,0.039019781104340116
0.675397309514597,0.32356635839391945,0.03726927281196032,0.031296157636856774
0.7673609258538154,0.33909742766097883,0.0443105909890591,0.02645048196066704
0.8718465149800815,0.353217735616008,0.052699353249123664,0.021267406583993082
0.9905590968645671,0.3661781342634649,0.06268218911264602,0.017360691584781967
1.1254358508315696,0.37851793029595227,0.07455788912105372,0.01377174127829612
1.2786777268980591,0.39115737015725305,0.08868904661518051,0.011141381835737747
1.4527853613842987,0.4054770488409618,0.10550581874234258,0.008772641572173707
1.6505998828747652,0.42334753918518153,0.12553682755785492,0.006969088538784059
1.8753492744104643,0.44705290106572004,0.14940901734613643,0.005521386894597012
2.130701048461599,0.47903973474123873,0.17762146379472155,0.004417347216323165
2.420822094242961,0.5214405215110638,0.21164730494728437,0.003420570844696511
2.7504466739743543,0.5753939189960393,0.2525217576591168,0.0026945912905678086
3.124953677664736,0.6403237634807128,0.3012522236207536,0.0021173477307125472
3.550454397081473,0.7134869542585802,0.3598763858367056,0.00163903136158864
4.033892251220623,0.7901369822661692,0.4307794014302606,0.0012480151716299755
4.583156090621484,0.8645175182392446,0.5171495956291441,0.0009569212164493924
5.207208929451393,0.9316610994786174,0.6240039982499064,0.0007192159738472732
5.91623420604064,0.9893871095850191,0.7564250726194758,0.0005332040348850966
6.721801958580707,1.0389474648052683,0.924615881604425,0.0003914520580415141
7.637057627679228,1.083709601084914,1.103327507116431,0.0002860894682919924
8.676936566695368,1.1274500812125865,1.3122986003347201,0.00022236419146775226
9.858407760284809,1.1724588141906462,1.5607405038510644,0.00017052814610786748
11.200750728209842,1.2186314253172021,1.8564931514763163,0.00013203864653347269
12.72587013299487,1.2649854995757472,2.2078558930646555,0.00010319718681953792
14.45865322526771,1.3115890523486549,2.5989430095798616,7.924660024414256E-05
16.427375959662296,1.3599526244820979,3.0881404469425093,6.24759933426806E-05
18.664164408375882,1.4122079289996279,3.663490578476414,4.799363403323662E-05
21.205519001833704,1.470667108174041,4.329116198992359,3.742304650482515E-05
24.092910151141346,1.536425466712842,5.265369814103447,3.207237582709293E-05
27.3734549718295,1.6083953324518205,6.241146298105407,1.6683498473602062E-05
31.100686151825478,1.6838314224347037,7.665212436137851,4.531363212823921E-06
35.33542551021658,1.759365742781089,9.941660953074798,1.2337978911417151E-08
40.14677650173894,1.830998018609023,0,0
45.613251862909266,1.8929950618113836,,
51.82405480098948,1.9380072895210674,,
58.88053463252163,1.959437783173776,,
66.8978406248788,1.9544175735783966,,
76.00680102860035,1.924759437557519,,
86.35605796299512,1.8751602755367074,,
98.11449299256871,1.8120256035690119,,
111.47398297539121,1.7446018500067524,,
126.6525311539754,1.686084742171289,,
143.89782458252938,1.6542849983052719,,
163.49127594150298,1.6717102319724901,,
185.7526156946912,1.7646472948154965,,
211.0451095247746,1.9607459762976092,,
239.78148618661447,2.281043821226625,,
272.43067251038207,2.7274043359907196,,
309.5254454578579,3.272015451004215,,
351.67112609992296,3.8534390320858165,,
399.5554573855738,4.385574712329756,,
453.9598268901783,4.775427428633307,,
515.7720176783681,4.939306983014873,,
586.0006953530946,4.817798453814561,,
665.7918676938581,4.382792002320485,,
756.4475854762908,3.6370756427390205,,
859.4471896373824,2.609306899347331,,
976.4714515024996,1.3301828419197932,,
1109.4299999999967,0,,

File: powder_size_distribution_data/exp2/20251003_1st/20251003_125842_Ajinomoto_grind15min.csv
Sample Name,Ajinomoto_grind15min,,
Measurement Date Time,2025/10/03 12:58:42,,
Particle Name,[BROWSE],,
Is Particle Fraunhofer?,Yes,,
Are particles non-spherical?,Yes,,
Particle Refractive Index,0,,
Particle Absorption Index,0,,
Particle Density,2.105,,
Background Measurement Time,5,,
Sample Measurement Time,1,,
Number Of Measurements,1,,
Pre-measurement Delay,0,,
Delay Between Measurements,0,,
Enable Obscuration Filtering?,No,,
Obscuration Time-out,30,,
Auto Start Measurement?,Yes,,
Obscuration Low Limit,0.1,,
Obscuration High Limit,50,,
Stabilisation Time,0.1,,
Analysis Model,General Purpose,,
Result Units,Volume,,
Result Range Is Limited?,No,,
Low Size,0.005,,
High Size,5000,,
Air Pressure Demand,4,,
Feed Rate Demand,0,,
Weighted Residual,0.5269695548760398,,
Dx (50),72.51315513679926,,
SizeClasses(μm),VolumeDensity(%),Scatter Angle q,Scatter Intensity
0.09953,0,0.0026667704722456043,1
0.11308222859981587,0.0004589193266168982,0.003277936829256543,0.6115317808383306
0.12847975911886883,0.06700299409748851,0.0039132482752340094,0.720053041431751
0.14597385201576613,0.10142385625375079,0.004657107503481888,0.49042415552661645
0.1658499799381348,0.13554234655266836,0.00554121540491368,0.491889930732077
0.18843248613120703,0.169886863137101,0.006592693308370272,0.3566221750053597
0.21408987714579308,0.20432271660348345,0.007840520001823451,0.32540160770853827
0.24324083621327308,0.23873557946222712,0.009319543887892858,0.24517379527435781
0.27636105541524886,0.27292987196576846,0.011080120902706178,0.20731541757011918
0.3139909981367784,0.3066550579391969,0.013179261471081677,0.15864649500239694
0.356744718472697,0.3395989886350508,0.01566630332363236,0.13396137423078827
0.4053198815041342,0.3713952876955864,0.0186254559373255,0.10660328429903879
0.4605091479584124,0.4016342150681971,0.0221543695669397,0.0895057432472179
0.5232131090298364,0.42988332735768076,0.02634398389147917,0.07287482896961851
0.5944549824347669,0.4557205606596795,0.03133650455887268,0.06100511367714587
0.675397309514597,0.47878432383058245,0.03726927281196032,0.04975503196244177
0.7673609258538154,0.4988451461676906,0.0443105909890591,0.0424444384724336
0.8718465149800815,0.5159027449161382,0.052699353249123664,0.03468083795491058
0.9905590968645671,0.5303094042197181,0.06268218911264602,0.028508894361506384
1.1254358508315696,0.542913820542311,0.07455788912105372,0.02333460508290622
1.2786777268980591,0.555207123469744,0.08868904661518051,0.018972090419430356
1.4527853613842987,0.5694333959828208,0.10550581874234258,0.015354915567447508
1.6505998828747652,0.5886023576013271,0.12553682755785492,0.01232677465772176
1.8753492744104643,0.6163202483413119,0.14940901734613643,0.009904015632790029
2.130701048461599,0.6563545625921225,0.17762146379472155,0.007991373405822436
2.420822094242961,0.7118944924806154,0.21164730494728437,0.006373539180086396
2.7504466739743543,0.7845766123450169,0.2525217576591168,0.005050519926988259
3.124953677664736,0.873490927714462,0.3012522236207536,0.004014166464383287
3.550454397081473,0.9745068929447083,0.3598763858367056,0.0031414327520821466
4.033892251220623,1.0803438796230829,0.4307794014302606,0.002427775295147264
4.583156090621484,1.1818771657509295,0.5171495956291441,0.0018719754503079282
5.207208929451393,1.2708942939611134,0.6240039982499064,0.0014200800658749958
5.91623420604064,1.3432025381595043,0.7564250726194758,0.0010572150664285
6.721801958580707,1.3996463607579557,0.924615881604425,0.00078162994319624
7.637057627679228,1.4444181082094296,1.103327507116431,0.0005755772821897948
8.676936566695368,1.4828648510228035,1.3122986003347201,0.0004500814598092544
9.858407760284809,1.518970565233598,1.5607405038510644,0.0003475640918078073
11.200750728209842,1.5538558396565065,1.8564931514763163,0.0002715882006876041
12.72587013299487,1.5874213837503959,2.2078558930646555,0.00021406760648943937
14.45865322526771,1.6205814438299022,2.5989430095798616,0.00016533421374172384
16.427375959662296,1.6557172205723774,3.0881404469425093,0.00013132385246035171
18.664164408375882,1.6957292202131171,3.663490578476414,0.00010181100449948111
21.205519001833704,1.7436332539294703,4.329116198992359,7.949997640519809E-05
24.092910151141346,1.800609415164061,5.265369814103447,6.914003461767794E-05
27.3734549718295,1.8643554580237094,6.241146298105407,3.622852889183753E-05
31.100686151825478,1.92934834509159,7.665212436137851,9.855168626299313E-06
35.33542551021658,1.9881960729647616,9.941660953074798,1.0230954735069455E-08
40.14677650173894,2.0331084588247847,0,0
45.613251862909266,2.05718040486407,,
51.82405480098948,2.0561552854415552,,
58.88053463252163,2.03046335305892,,
66.8978406248788,1.9858572653918287,,
76.00680102860035,1.9319306856951144,,
86.35605796299512,1.8798615647171957,,
98.11449299256871,1.8409874131930124,,
111.47398297539121,1.8257818701010464,,
126.6525311539754,1.8423743262730312,,
143.89782458252938,1.8947443057143545,,
163.49127594150298,1.982118139972357,,
185.7526156946912,2.100314919486962,,
211.0451095247746,2.244623995061687,,
239.78148618661447,2.4120016081184446,,
272.43067251038207,2.599708120895073,,
309.5254454578579,2.7998210852534555,,
351.67112609992296,2.99484725921576,,
399.5554573855738,3.159502421926632,,
453.9598268901783,3.2647530096387953,,
515.7720176783681,3.278282300800342,,
586.0006953530946,3.1660923694995375,,
665.7918676938581,2.8950283937187606,,
756.4475854762908,2.4376579187938034,,
859.4471896373824,1.7805589900142564,,
976.4714515024996,0.9217739806959742,,
1109.4299999999967,0,,

File: powder_size_distribution_data/exp2/20251003_1st/20251003_133514_Ajinomoto_grind20min.csv
Sample Name,Ajinomoto_grind20min,,
Measurement Date Time,2025/10/03 13:35:14,,
Particle Name,[BROWSE],,
Is Particle Fraunhofer?,Yes,,
Are particles non-spherical?,Yes,,
Particle Refractive Index,0,,
Particle Absorption Index,0,,
Particle Density,2.105,,
Background Measurement Time,5,,
Sample Measurement Time,1,,
Number Of Measurements,1,,
Pre-measurement Delay,0,,
Delay Between Measurements,0,,
Enable Obscuration Filtering?,No,,
Obscuration Time-out,30,,
Auto Start Measurement?,Yes,,
Obscuration Low Limit,0.1,,
Obscuration High Limit,50,,
Stabilisation Time,0.1,,
Analysis Model,General Purpose,,
Result Units,Volume,,
Result Range Is Limited?,No,,
Low Size,0.005,,
High Size,5000,,
Air Pressure Demand,4,,
Feed Rate Demand,0,,
Weighted Residual,0.6070965411985719,,
Dx (50),58.349780162145755,,
SizeClasses(μm),VolumeDensity(%),Scatter Angle q,Scatter Intensity
0.09953,0,0.0026667704722456043,1
0.11308222859981587,0.0005335711908889387,0.003277936829256543,0.49929385768442675
0.12847975911886883,0.07791475922931027,0.0039132482752340094,0.5946837721891848
0.14597385201576613,0.11798799299768824,0.004657107503481888,0.3841686163772628
0.1658499799381348,0.1577539194663197,0.00554121540491368,0.40215324621257725
0.18843248613120703,0.19782782053395137,0.006592693308370272,0.2799678728474013
0.21408987714579308,0.23804485659577757,0.007840520001823451,0.2577518510309631
0.24324083621327308,0.278255633314792,0.009319543887892858,0.192432950954968
0.27636105541524886,0.3182066938363912,0.011080120902706178,0.16464475247024113
0.3139909981367784,0.35757125223346486,0.013179261471081677,0.12468800211181565
0.356744718472697,0.39594160453263294,0.01566630332363236,0.10564800990965127
0.4053198815041342,0.4328386317908346,0.0186254559373255,0.08522584637545647
0.4605091479584124,0.46772624413766106,0.0221543695669397,0.07170273508227314
0.5232131090298364,0.5000384974264986,0.02634398389147917,0.05943240850006149
0.5944549824347669,0.5292227910412333,0.03133650455887268,0.04995345733508967
0.675397309514597,0.5548047827767046,0.03726927281196032,0.04151998937397127
0.7673609258538154,0.5764803386531989,0.0443105909890591,0.035538883718525795
0.8718465149800815,0.5942384338326008,0.052699353249123664,0.02935478862325015
0.9905590968645671,0.6085142945494262,0.06268218911264602,0.024345755843663615
1.1254358508315696,0.6203623456792648,0.07455788912105372,0.02009921030819762
1.2786777268980591,0.6316215392140361,0.08868904661518051,0.0165510495975139
1.4527853613842987,0.6450208294204112,0.10550581874234258,0.013488026630393134
1.6505998828747652,0.6641442882803474,0.12553682755785492,0.010920292674092207
1.8753492744104643,0.6931578265264502,0.14940901734613643,0.008803077001535457
2.130701048461599,0.7362191112540533,0.17762146379472155,0.007162511343973744
2.420822094242961,0.7965778998924691,0.21164730494728437,0.005730196883287748
2.7504466739743543,0.8755230940469119,0.2525217576591168,0.00457020938783854
3.124953677664736,0.9714711568237515,0.3012522236207536,0.0036503617091496066
3.550454397081473,1.0795103848205923,0.3598763858367056,0.002870408808390067
4.033892251220623,1.1916626230254934,0.4307794014302606,0.00222675260128757
4.583156090621484,1.2982288840462992,0.5171495956291441,0.001726973644050609
5.207208929451393,1.390549313098699,0.6240039982499064,0.0013148274796169074
5.91623420604064,1.4642296965267363,0.7564250726194758,0.0009845964694163302
6.721801958580707,1.5202750949493158,0.924615881604425,0.0007324026369168711
7.637057627679228,1.5633142431820488,1.103327507116431,0.0005417122570252553
8.676936566695368,1.5991774008363748,1.3122986003347201,0.0004254736394666037
9.858407760284809,1.6321462346501434,1.5607405038510644,0.00033009296790782603
11.200750728209842,1.6634356236245509,1.8564931514763163,0.0002587439048927853
12.72587013299487,1.6930477135026365,2.2078558930646555,0.00020441468904789628
14.45865322526771,1.722129816894224,2.5989430095798616,0.00015892182521883808
16.427375959662296,1.753167510788245,3.0881404469425093,0.00012659741074801963
18.664164408375882,1.788727592987236,3.663490578476414,9.834454942967998E-05
21.205519001833704,1.8310484207660878,4.329116198992359,7.692564362716383E-05
24.092910151141346,1.8801241830084336,5.265369814103447,6.703390703150488E-05
27.3734549718295,1.93225501345389,6.241146298105407,3.520101407964084E-05
31.100686151825478,1.9808407575255984,7.665212436137851,9.567750468840646E-06
35.33542551021658,2.0184322008257922,9.941660953074798,7.074075274624366E-09
40.14677650173894,2.038551052811613,0,0
45.613251862909266,2.0366040889095345,,
51.82405480098948,2.010913989921164,,
58.88053463252163,1.963914887172308,,
66.8978406248788,1.9020691493246105,,
76.00680102860035,1.834063816636224,,
86.35605796299512,1.76890359640214,,
98.11449299256871,1.715807467420909,,
111.47398297539121,1.6846275015464585,,
126.6525311539754,1.6844835243486571,,
143.89782458252938,1.7209800422432835,,
163.49127594150298,1.794097638930566,,
185.7526156946912,1.8982393204709211,,
211.0451095247746,2.025600420358799,,
239.78148618661447,2.170204021781771,,
272.43067251038207,2.3291383585829095,,
309.5254454578579,2.499657774523925,,
351.67112609992296,2.674960245190249,,
399.5554573855738,2.8427499522170905,,
453.9598268901783,2.9841867022367694,,
515.7720176783681,3.0692025432698244,,
586.0006953530946,3.0535765107411947,,
665.7918676938581,2.881481435304437,,
756.4475854762908,2.4975835968202205,,
859.4471896373824,1.8661031940093977,,
976.4714515024996,0.9794622100292827,,
1109.4299999999967,0,,

File: powder_size_distribution_data/exp2/20251003_1st/20251003_140932_Ajinomoto_grind25min.csv
Sample Name,Ajinomoto_grind25min,,
Measurement Date Time,2025/10/03 14:09:32,,
Particle Name,[BROWSE],,
Is Particle Fraunhofer?,Yes,,
Are particles non-spherical?,Yes,,
Particle Refractive Index,0,,
Particle Absorption Index,0,,
Particle Density,2.105,,
Background Measurement Time,5,,
Sample Measurement Time,1,,
Number Of Measurements,1,,
Pre-measurement Delay,0,,
Delay Between Measurements,0,,
Enable Obscuration Filtering?,No,,
Obscuration Time-out,30,,
Auto Start Measurement?,Yes,,
Obscuration Low Limit,0.1,,
Obscuration High Limit,50,,
Stabilisation Time,0.1,,
Analysis Model,General Purpose,,
Result Units,Volume,,
Result Range Is Limited?,No,,
Low Size,0.005,,
High Size,5000,,
Air Pressure Demand,4,,
Feed Rate Demand,0,,
Weighted Residual,0.9179445752748752,,
Dx (50),47.10801025338381,,
SizeClasses(μm),VolumeDensity(%),Scatter Angle q,Scatter Intensity
0.09953,0,0.0026667704722456043,1
0.11308222859981587,0.0006534599519625199,0.003277936829256543,0.5456014223800413
0.12847975911886883,0.08477362292564004,0.0039132482752340094,0.8228037212824497
0.14597385201576613,0.12892083421505904,0.004657107503481888,0.4409187050219216
0.1658499799381348,0.17349654473394438,0.00554121540491368,0.5778229170498922
0.18843248613120703,0.21901933496168374,0.006592693308370272,0.35395717396235893
0.21408987714579308,0.26550530060075783,0.007840520001823451,0.35484349003763566
0.24324083621327308,0.31273212757532776,0.009319543887892858,0.25386892537756134
0.27636105541524886,0.36034951080286826,0.011080120902706178,0.23071090363544314
0.3139909981367784,0.4078406819423972,0.013179261471081677,0.17268880001614234
0.356744718472697,0.45453262304018205,0.01566630332363236,0.14654880443616974
0.4053198815041342,0.49960404652798873,0.0186254559373255,0.12069070255292917
0.4605091479584124,0.5421111022851886,0.0221543695669397,0.10174358263212697
0.5232131090298364,0.5810329790732536,0.02634398389147917,0.08478649030366485
0.5944549824347669,0.615346527863875,0.03133650455887268,0.07135361804949288
0.675397309514597,0.6441387063795219,0.03726927281196032,0.059249289777356225
0.7673609258538154,0.6667658126606106,0.0443105909890591,0.052417894596551856
0.8718465149800815,0.6830649483533993,0.052699353249123664,0.04322495687584538
0.9905590968645671,0.6936137994468021,0.06268218911264602,0.036573872564685646
1.1254358508315696,0.7000156703711342,0.07455788912105372,0.029783736649080107
1.2786777268980591,0.7051541767070386,0.08868904661518051,0.02453387702877228
1.4527853613842987,0.7133160105808436,0.10550581874234258,0.020095910181750384
1.6505998828747652,0.7300313571091444,0.12553682755785492,0.016555964661049066
1.8753492744104643,0.7614615172160093,0.14940901734613643,0.013474857371947296
2.130701048461599,0.8132298876730193,0.17762146379472155,0.01111005045514559
2.420822094242961,0.888807951708861,0.21164730494728437,0.009059198119629444
2.7504466739743543,0.9879194348323175,0.2525217576591168,0.007305411490245001
3.124953677664736,1.105710149080151,0.3012522236207536,0.005795958780230937
3.550454397081473,1.2332835073996673,0.3598763858367056,0.004644949255265356
4.033892251220623,1.359529315702778,0.4307794014302606,0.0035963084952519526
4.583156090621484,1.4736408528205978,0.5171495956291441,0.002808962725441999
5.207208929451393,1.5678884046751165,0.6240039982499064,0.0021503054050188834
5.91623420604064,1.6399714479510337,0.7564250726194758,0.001613127655840673
6.721801958580707,1.6931602733752946,0.924615881604425,0.0011984386306511268
7.637057627679228,1.7337373615850176,1.103327507116431,0.0008867884724234194
8.676936566695368,1.7679368682728374,1.3122986003347201,0.0006980681857137559
9.858407760284809,1.79841709973552,1.5607405038510644,0.0005396064202636118
11.200750728209842,1.8224729120860772,1.8564931514763163,0.00042287286786638414
12.72587013299487,1.8349665163875066,2.2078558930646555,0.00033624831836402447
14.45865322526771,1.8331207787305885,2.5989430095798616,0.00026395327355842953
16.427375959662296,1.8191904556591183,3.0881404469425093,0.00021022743950926343
18.664164408375882,1.8005514509888982,3.663490578476414,0.00016319987724429033
21.205519001833704,1.789208412251476,4.329116198992359,0.00012810414824756917
24.092910151141346,1.7975411163787243,5.265369814103447,0.00011154248288517372
27.3734549718295,1.8331051288788913,6.241146298105407,5.859759951816638E-05
31.100686151825478,1.8951522563084424,7.665212436137851,1.5946736261109147E-05
35.33542551021658,1.9730715747273493,9.941660953074798,1.2827776482463687E-08
40.14677650173894,2.0471169866292627,0,0
45.613251862909266,2.093022202461782,,
51.82405480098948,2.090654042670373,,
58.88053463252163,2.031597116203514,,
66.8978406248788,1.9222174704024226,,
76.00680102860035,1.7839919358393104,,
86.35605796299512,1.6494519155633967,,
98.11449299256871,1.553917901020938,,
111.47398297539121,1.5240319071840815,,
126.6525311539754,1.5665396970421313,,
143.89782458252938,1.664272214902283,,
163.49127594150298,1.782509720297213,,
185.7526156946912,1.882975539372822,,
211.0451095247746,1.9405500080396507,,
239.78148618661447,1.9543370579001191,,
272.43067251038207,1.9485548810232842,,
309.5254454578579,1.9626885164934436,,
351.67112609992296,2.034354100555518,,
399.5554573855738,2.1860365760792746,,
453.9598268901783,2.4156255093785575,,
515.7720176783681,2.682254741873564,,
586.0006953530946,2.901100601073935,,
665.7918676938581,2.95439114398026,,
756.4475854762908,2.721464741984093,,
859.4471896373824,2.121793874765274,,
976.4714515024996,1.141233897247531,,
1109.4299999999967,0,,
