Repository: quantumbeam/acoustic-grinding-monitoring

# Powder Size Distribution Data

This directory contains the particle size distribution data measured after the grinding experiments.

## Experiment Information

| Experiment ID | Reagent    | Date       | Original Directory              |
| :------------ | :--------- | :--------- | :------------------------------ |
| exp2          | NaCl       | 20251216   | exp2/20251216/                  |
| exp2          | NaCl       | 20251217   | exp2/20251216/                  |
| exp2          | Citricacid | 20251218   | exp2/20251218/                  |
| exp2          | Ajinomoto  | 20251219   | exp2/20251219/                  |

File: powder_size_distribution_data/exp2/20251216/20251216_151950_NaCl_grind25min.csv
Sample Name,NaCl_grind25min,,
Measurement Date Time,2025/12/16 15:19:50,,
Particle Name,[BROWSE],,
Is Particle Fraunhofer?,No,,
Are particles non-spherical?,Yes,,
Particle Refractive Index,1.5424,,
Particle Absorption Index,0,,
Particle Density,2.105,,
Background Measurement Time,5,,
Sample Measurement Time,1,,
Number Of Measurements,1,,
Pre-measurement Delay,0,,
Delay Between Measurements,0,,
Enable Obscuration Filtering?,No,,
Obscuration Time-out,30,,
Auto Start Measurement?,Yes,,
Obscuration Low Limit,0.1,,
Obscuration High Limit,50,,
Stabilisation Time,0.1,,
Analysis Model,General Purpose,,
Result Units,Volume,,
Result Range Is Limited?,No,,
Low Size,0.005,,
High Size,5000,,
Air Pressure Demand,2,,
Feed Rate Demand,0,,
Weighted Residual,0.1807848328945785,,
Dx (50),121.73391737139079,,
SizeClasses(μm),VolumeDensity(%),Scatter Angle q,Scatter Intensity
0.09953,0,0.0026667704722456043,1
0.11308222859981587,0,0.003277936829256543,0.8472049574752041
0.12847975911886883,0,0.0039132482752340094,0.7927927787535965
0.14597385201576613,0,0.004657107503481888,0.7142743420077824
0.1658499799381348,0,0.00554121540491368,0.6544659357764208
0.18843248613120703,0,0.006592693308370272,0.5926699945489011
0.21408987714579308,0,0.007840520001823451,0.5537273915047941
0.24324083621327308,0,0.009319543887892858,0.4915619869430784
0.27636105541524886,0,0.011080120902706178,0.4340548869128518
0.3139909981367784,0,0.013179261471081677,0.36585305888278585
0.356744718472697,0,0.01566630332363236,0.3057423287692625
0.4053198815041342,0,0.0186254559373255,0.2444263665391083
0.4605091479584124,0,0.0221543695669397,0.19569790169962872
0.5232131090298364,0,0.02634398389147917,0.15222569329619956
0.5944549824347669,0,0.03133650455887268,0.11921307505146989
0.675397309514597,0,0.03726927281196032,0.0913134817096377
0.7673609258538154,0,0.0443105909890591,0.07206442701887951
0.8718465149800815,0,0.052699353249123664,0.05478644299355363
0.9905590968645671,0.0007966499748566385,0.06268218911264602,0.041842095254527686
1.1254358508315696,0.06399594101615073,0.07455788912105372,0.03160696184691733
1.2786777268980591,0.08321278520741562,0.08868904661518051,0.023856980709861062
1.4527853613842987,0.10249447918635204,0.10550581874234258,0.01777496597568767
1.6505998828747652,0.12289464147681523,0.12553682755785492,0.013277970413833613
1.8753492744104643,0.1447378757700562,0.14940901734613643,0.009787711622432258
2.130701048461599,0.1688642500049412,0.17762146379472155,0.007335949131436763
2.420822094242961,0.19673047029275081,0.21164730494728437,0.0053843870191398165
2.7504466739743543,0.22952339963915092,0.2525217576591168,0.00395413410547429
3.124953677664736,0.26798207526551354,0.3012522236207536,0.0029024295441072412
3.550454397081473,0.3125741457254516,0.3598763858367056,0.0021010994316965
4.033892251220623,0.3633438705885368,0.4307794014302606,0.0014999443428445431
4.583156090621484,0.42006060474960405,0.5171495956291441,0.0010781880164742479
5.207208929451393,0.48209010100427685,0.6240039982499064,0.0007586946850044957
5.91623420604064,0.5488070065377593,0.7564250726194758,0.0005272592773455349
6.721801958580707,0.6195636866915648,0.924615881604425,0.00036448310621055345
7.637057627679228,0.6939508559679721,1.103327507116431,0.00025362709963410183
8.676936566695368,0.7719182886633336,1.3122986003347201,0.00018887038910817366
9.858407760284809,0.8539260687209902,1.5607405038510644,0.00013976627984858402
11.200750728209842,0.9411577446228296,1.8564931514763163,0.00010476671212833523
12.72587013299487,1.0357427387506188,2.2078558930646555,7.986691297327308E-05
14.45865322526771,1.1407688908813398,2.5989430095798616,6.323217763084362E-05
16.427375959662296,1.259848801341974,3.0881404469425093,4.8783901976426075E-05
18.664164408375882,1.3963354506018444,3.663490578476414,3.8746362189423586E-05
21.205519001833704,1.5522525831839449,4.329116198992359,2.9821736868739964E-05
24.092910151141346,1.7271184793255365,5.265369814103447,2.71773651640466E-05
27.3734549718295,1.9172650953077106,6.241146298105407,1.4079793595364352E-05
31.100686151825478,2.1161444984046867,7.665212436137851,4.117668587530819E-06
35.33542551021658,2.315689159558165,9.941660953074798,5.047729786858739E-09
40.14677650173894,2.5084090668368084,0,0
45.613251862909266,2.689694158632971,,
51.82405480098948,2.8599692254830735,,
58.88053463252163,3.0259985856671605,,
66.8978406248788,3.2003662368423775,,
76.00680102860035,3.3985734633703757,,
86.35605796299512,3.6342904857828486,,
98.11449299256871,3.9138952033468186,,
111.47398297539121,4.231208432733212,,
126.6525311539754,4.56397265212761,,
143.89782458252938,4.873625161576022,,
163.49127594150298,5.1098574059254105,,
185.7526156946912,5.219632960866164,,
211.0451095247746,5.1597476424237385,,
239.78148618661447,4.908679091047048,,
272.43067251038207,4.473331056422154,,
309.5254454578579,3.8884016094851006,,
351.67112609992296,3.209389535502069,,
399.5554573855738,2.503003152552324,,
453.9598268901783,1.8355432192086738,,
515.7720176783681,1.259654490420047,,
586.0006953530946,0.8055604079609964,,
665.7918676938581,0.47911539597649266,,
756.4475854762908,0.26430616367558457,,
859.4471896373824,0.13099197016538255,,
976.4714515024996,0.0016278520400163643,,
1109.4299999999967,0,,

File: powder_size_distribution_data/exp2/20251216/20251216_174816_NaCl_grind15min_2nd.csv
Sample Name,NaCl_grind15min_2nd,,
Measurement Date Time,2025/12/16 17:48:16,,
Particle Name,[BROWSE],,
Is Particle Fraunhofer?,No,,
Are particles non-spherical?,Yes,,
Particle Refractive Index,1.5424,,
Particle Absorption Index,0,,
Particle Density,2.105,,
Background Measurement Time,5,,
Sample Measurement Time,1,,
Number Of Measurements,1,,
Pre-measurement Delay,0,,
Delay Between Measurements,0,,
Enable Obscuration Filtering?,No,,
Obscuration Time-out,30,,
Auto Start Measurement?,Yes,,
Obscuration Low Limit,0.1,,
Obscuration High Limit,50,,
Stabilisation Time,0.1,,
Analysis Model,General Purpose,,
Result Units,Volume,,
Result Range Is Limited?,No,,
Low Size,0.005,,
High Size,5000,,
Air Pressure Demand,2,,
Feed Rate Demand,0,,
Weighted Residual,0.37276277019514226,,
Dx (50),143.7103282162174,,
SizeClasses(μm),VolumeDensity(%),Scatter Angle q,Scatter Intensity
0.09953,0,0.0026667704722456043,1
0.11308222859981587,0,0.003277936829256543,0.6639336586525337
0.12847975911886883,0,0.0039132482752340094,0.636320701483382
0.14597385201576613,0,0.004657107503481888,0.5219259502695384
0.1658499799381348,0,0.00554121540491368,0.5088917993549081
0.18843248613120703,0,0.006592693308370272,0.43261656622750855
0.21408987714579308,0,0.007840520001823451,0.40040545194801186
0.24324083621327308,0,0.009319543887892858,0.349194069238782
0.27636105541524886,0,0.011080120902706178,0.3081189559859016
0.3139909981367784,0,0.013179261471081677,0.25255800143160834
0.356744718472697,0,0.01566630332363236,0.210890627627936
0.4053198815041342,0,0.0186254559373255,0.16230862271859178
0.4605091479584124,0,0.0221543695669397,0.1282376499970363
0.5232131090298364,0,0.02634398389147917,0.09723219509408043
0.5944549824347669,0,0.03133650455887268,0.07522502213002387
0.675397309514597,0,0.03726927281196032,0.05661459038771308
0.7673609258538154,0,0.0443105909890591,0.04441627461793701
0.8718465149800815,0,0.052699353249123664,0.03409021015009507
0.9905590968645671,0.0008676229105239735,0.06268218911264602,0.026145599266122817
1.1254358508315696,0.06958646450964291,0.07455788912105372,0.020169296926056537
1.2786777268980591,0.09006377820542937,0.08868904661518051,0.015362917269736062
1.4527853613842987,0.11049964195782494,0.10550581874234258,0.011685979645486438
1.6505998828747652,0.13203639911153298,0.12553682755785492,0.00881543324399087
1.8753492744104643,0.15503214469779564,0.14940901734613643,0.006645964823692059
2.130701048461599,0.18037339160110788,0.17762146379472155,0.005027559045867359
2.420822094242961,0.20959436388718178,0.21164730494728437,0.003754045392639812
2.7504466739743543,0.24392420981599716,0.2525217576591168,0.0027757227059047648
3.124953677664736,0.284055154894155,0.3012522236207536,0.002060660720501256
3.550454397081473,0.3303260517585138,0.3598763858367056,0.0015037328785035874
4.033892251220623,0.3825219420526773,0.4307794014302606,0.0010876704372111282
4.583156090621484,0.44012201202270385,0.5171495956291441,0.0007818016540412624
5.207208929451393,0.5021774425351393,0.6240039982499064,0.000556384783601042
5.91623420604064,0.5678574301548514,0.7564250726194758,0.000387308259513015
6.721801958580707,0.636408907470198,0.924615881604425,0.00026843525714547215
7.637057627679228,0.7074312440750266,1.103327507116431,0.0001875910178220523
8.676936566695368,0.7809568155794473,1.3122986003347201,0.00013969960928935
9.858407760284809,0.8575124665732856,1.5607405038510644,0.00010314805429113716
11.200750728209842,0.9381949051649308,1.8564931514763163,7.76280735876119E-05
12.72587013299487,1.0247213503660486,2.2078558930646555,5.939212626213686E-05
14.45865322526771,1.1192916969118034,2.5989430095798616,4.53050841406114E-05
16.427375959662296,1.2240655804042078,3.0881404469425093,3.50263746263322E-05
18.664164408375882,1.3403894091389752,3.663490578476414,2.7821897891078346E-05
21.205519001833704,1.4679106072376893,4.329116198992359,2.1401832409944983E-05
24.092910151141346,1.6037939382653548,5.265369814103447,1.954461958887527E-05
27.3734549718295,1.742625032738518,6.241146298105407,1.007599732446553E-05
31.100686151825478,1.877334298103726,7.665212436137851,2.99341583809902E-06
35.33542551021658,2.00108352936196,9.941660953074798,1.2678746660773253E-09
40.14677650173894,2.109924900368984,0,0
45.613251862909266,2.205577361959861,,
51.82405480098948,2.2975658374480368,,
58.88053463252163,2.4037885357091007,,
66.8978406248788,2.5483628160701457,,
76.00680102860035,2.756326511187858,,
86.35605796299512,3.046351515396566,,
98.11449299256871,3.4232223425335775,,
111.47398297539121,3.8719233184868997,,
126.6525311539754,4.355477642364946,,
143.89782458252938,4.8173983682193935,,
163.49127594150298,5.18986296681895,,
185.7526156946912,5.406586601586689,,
211.0451095247746,5.417993623535196,,
239.78148618661447,5.204523072773441,,
272.43067251038207,4.783243699860961,,
309.5254454578579,4.205001502304242,,
351.67112609992296,3.543923086419042,,
399.5554573855738,2.881856930757351,,
453.9598268901783,2.289000825582562,,
515.7720176783681,1.8056496274912774,,
586.0006953530946,1.4341783682405094,,
665.7918676938581,1.1441144662101976,,
756.4475854762908,0.8880670226864567,,
859.4471896373824,0.6223317025172292,,
976.4714515024996,0.3165762924184321,,
1109.4299999999967,0,,

File: powder_size_distribution_data/exp2/20251218/20251218_142310_Citricacid_grind7min_2nd.csv
Sample Name,Citricacid_grind7min_2nd,,
Measurement Date Time,2025/12/18 14:23:10,,
Particle Name,[BROWSE],,
Is Particle Fraunhofer?,Yes,,
Are particles non-spherical?,Yes,,
Particle Refractive Index,1.5424,,
Particle Absorption Index,0,,
Particle Density,2.105,,
Background Measurement Time,5,,
Sample Measurement Time,1,,
Number Of Measurements,1,,
Pre-measurement Delay,0,,
Delay Between Measurements,0,,
Enable Obscuration Filtering?,No,,
Obscuration Time-out,30,,
Auto Start Measurement?,Yes,,
Obscuration Low Limit,0.1,,
Obscuration High Limit,50,,
Stabilisation Time,0.1,,
Analysis Model,General Purpose,,
Result Units,Volume,,
Result Range Is Limited?,No,,
Low Size,0.005,,
High Size,5000,,
Air Pressure Demand,4,,
Feed Rate Demand,0,,
Weighted Residual,0.43111025059312985,,
Dx (50),80.67906187356799,,
SizeClasses(μm),VolumeDensity(%),Scatter Angle q,Scatter Intensity
0.09953,0,0.0026667704722456043,1
0.11308222859981587,0,0.003277936829256543,0.7843570435637806
0.12847975911886883,0.0007239454025684077,0.0039132482752340094,0.8339720979524526
0.14597385201576613,0.08900441707380467,0.004657107503481888,0.6048657213006177
0.1658499799381348,0.12055375808376118,0.00554121540491368,0.56055251398158
0.18843248613120703,0.15217761823338452,0.006592693308370272,0.3937737665966209
0.21408987714579308,0.18456136789093058,0.007840520001823451,0.33382641482963304
0.24324083621327308,0.21773278067081592,0.009319543887892858,0.23721440589002127
0.27636105541524886,0.2516233433597703,0.011080120902706178,0.19377385271190026
0.3139909981367784,0.2861102441449388,0.013179261471081677,0.1468490299316637
0.356744718472697,0.3210037622205315,0.01566630332363236,0.12324668351992414
0.4053198815041342,0.35605412505038747,0.0186254559373255,0.09893479324349012
0.4605091479584124,0.39095937092184063,0.0221543695669397,0.08249137544394139
0.5232131090298364,0.42538230642593566,0.02634398389147917,0.0671851592647777
0.5944549824347669,0.4589781009027125,0.03133650455887268,0.056170687953486634
0.675397309514597,0.4914365864220547,0.03726927281196032,0.04608337020216931
0.7673609258538154,0.5225428459995864,0.0443105909890591,0.0394338329826672
0.8718465149800815,0.5522587910784003,0.052699353249123664,0.03258057805281302
0.9905590968645671,0.5808252157383702,0.06268218911264602,0.02705246580405153
1.1254358508315696,0.6088770566950918,0.07455788912105372,0.022348917312682265
1.2786777268980591,0.6375526529771092,0.08868904661518051,0.01842621322141164
1.4527853613842987,0.6685601057060682,0.10550581874234258,0.015051178171305137
1.6505998828747652,0.7041430741083543,0.12553682755785492,0.012261472216849617
1.8753492744104643,0.7468740623171684,0.14940901734613643,0.009923112592677584
2.130701048461599,0.7992141469877172,0.17762146379472155,0.008122138546088212
2.420822094242961,0.8628366973858341,0.21164730494728437,0.00654775378751448
2.7504466739743543,0.937823519873362,0.2525217576591168,0.00525460016313231
3.124953677664736,1.0219622727595983,0.3012522236207536,0.004227748923906877
3.550454397081473,1.1104302353881774,0.3598763858367056,0.00335927186741054
4.033892251220623,1.196151268366183,0.4307794014302606,0.002638119451433572
4.583156090621484,1.2711771504295744,0.5171495956291441,0.0020718661739082484
5.207208929451393,1.3293098669971055,0.6240039982499064,0.0015999231558287644
5.91623420604064,1.3689878851904034,0.7564250726194758,0.001211112437706752
6.721801958580707,1.3939955396861237,0.924615881604425,0.0009070323518337349
7.637057627679228,1.4112861109166381,1.103327507116431,0.0006716214719413306
8.676936566695368,1.4282124535316534,1.3122986003347201,0.0005254264169553089
9.858407760284809,1.4494611798250716,1.5607405038510644,0.0004030721440025617
11.200750728209842,1.4753489612295745,1.8564931514763163,0.0003111528933440692
12.72587013299487,1.5038229082463097,2.2078558930646555,0.0002415400265333756
14.45865322526771,1.5333423120171759,2.5989430095798616,0.00018393579170298969
16.427375959662296,1.5637811140787257,3.0881404469425093,0.0001436045619153112
18.664164408375882,1.5957940247251443,3.663490578476414,0.00010930994842083128
21.205519001833704,1.630815744652864,4.329116198992359,8.400034119260285E-05
24.092910151141346,1.669188169147489,5.265369814103447,7.213426742694058E-05
27.3734549718295,1.7084662563339421,6.241146298105407,3.6721830552542726E-05
31.100686151825478,1.7437258333291936,7.665212436137851,1.0531254797327647E-05
35.33542551021658,1.7690946055593173,9.941660953074798,7.371110278942613E-09
40.14677650173894,1.779448508777456,0,0
45.613251862909266,1.7717725173319394,,
51.82405480098948,1.7466267578515087,,
58.88053463252163,1.7091817415342305,,
66.8978406248788,1.6682137779082282,,
76.00680102860035,1.6329662277838466,,
86.35605796299512,1.6098616372606003,,
98.11449299256871,1.6012961262697303,,
111.47398297539121,1.606131646873422,,
126.6525311539754,1.6209231337834424,,
143.89782458252938,1.6424460733922146,,
163.49127594150298,1.6718036020674774,,
185.7526156946912,1.718590351426073,,
211.0451095247746,1.8037089958336026,,
239.78148618661447,1.9567698351998786,,
272.43067251038207,2.2055919385013425,,
309.5254454578579,2.5600876389705007,,
351.67112609992296,2.998166238133308,,
399.5554573855738,3.4623127957487725,,
453.9598268901783,3.8674921741080794,,
515.7720176783681,4.116340752815333,,
586.0006953530946,4.121302059905602,,
665.7918676938581,3.825492617897922,,
756.4475854762908,3.2157298059001818,,
859.4471896373824,2.321309276184678,,
976.4714515024996,1.1853196412569815,,
1109.4299999999967,0,,

File: powder_size_distribution_data/exp2/20251218/20251218_143630_Citricacid_grind10min_2nd.csv
Sample Name,Citricacid_grind10min_2nd,,
Measurement Date Time,2025/12/18 14:36:30,,
Particle Name,[BROWSE],,
Is Particle Fraunhofer?,Yes,,
Are particles non-spherical?,Yes,,
Particle Refractive Index,1.5424,,
Particle Absorption Index,0,,
Particle Density,2.105,,
Background Measurement Time,5,,
Sample Measurement Time,1,,
Number Of Measurements,1,,
Pre-measurement Delay,0,,
Delay Between Measurements,0,,
Enable Obscuration Filtering?,No,,
Obscuration Time-out,30,,
Auto Start Measurement?,Yes,,
Obscuration Low Limit,0.1,,
Obscuration High Limit,50,,
Stabilisation Time,0.1,,
Analysis Model,General Purpose,,
Result Units,Volume,,
Result Range Is Limited?,No,,
Low Size,0.005,,
High Size,5000,,
Air Pressure Demand,4,,
Feed Rate Demand,0,,
Weighted Residual,0.3863643646838595,,
Dx (50),53.00556037892698,,
SizeClasses(μm),VolumeDensity(%),Scatter Angle q,Scatter Intensity
0.09953,0,0.0026667704722456043,1
0.11308222859981587,0.0008459344181385976,0.003277936829256543,0.5560768910919076
0.12847975911886883,0.10963229472822945,0.0039132482752340094,0.5786004205559535
0.14597385201576613,0.1646370455201433,0.004657107503481888,0.3787927430175355
0.1658499799381348,0.21794233711131583,0.00554121540491368,0.35470204483057427
0.18843248613120703,0.2698028601360117,0.006592693308370272,0.2391197887412431
0.21408987714579308,0.319999077680459,0.007840520001823451,0.20687590071750195
0.24324083621327308,0.3682156903103395,0.009319543887892858,0.14403726779926945
0.27636105541524886,0.41419370209184825,0.011080120902706178,0.11779871362361531
0.3139909981367784,0.4576951335994548,0.013179261471081677,0.08689198453063865
0.356744718472697,0.4985223832072223,0.01566630332363236,0.07292198051135092
0.4053198815041342,0.5365255505748752,0.0186254559373255,0.05864023573126295
0.4605091479584124,0.5716173527876598,0.0221543695669397,0.04911226826000749
0.5232131090298364,0.60379154291362,0.02634398389147917,0.04032599724501193
0.5944549824347669,0.6331475612948774,0.03133650455887268,0.0340430039089493
0.675397309514597,0.6599223213601926,0.03726927281196032,0.028241566642158454
0.7673609258538154,0.684530165995481,0.0443105909890591,0.024457052681125975
0.8718465149800815,0.7076107340265931,0.052699353249123664,0.020338090855436718
0.9905590968645671,0.73008198347378,0.06268218911264602,0.01711147404142092
1.1254358508315696,0.7531909295434547,0.07455788912105372,0.014268859226884905
1.2786777268980591,0.7785471460073552,0.08868904661518051,0.011914288408690821
1.4527853613842987,0.8081138194311386,0.10550581874234258,0.009836175048365406
1.6505998828747652,0.8441203057817646,0.12553682755785492,0.008134780794622957
1.8753492744104643,0.8888545493555338,0.14940901734613643,0.006657894030165698
2.130701048461599,0.9443028304074552,0.17762146379472155,0.0055228717564046875
2.420822094242961,1.011636160061098,0.21164730494728437,0.004499745555033475
2.7504466739743543,1.0905927042624128,0.2525217576591168,0.0036576104064530604
3.124953677664736,1.178855516538448,0.3012522236207536,0.0029729975604808295
3.550454397081473,1.2715878683189743,0.3598763858367056,0.002387450210075174
4.033892251220623,1.3614753619332802,0.4307794014302606,0.0018898798748844688
4.583156090621484,1.4399559911541076,0.5171495956291441,0.001497024897278833
5.207208929451393,1.5001098342485903,0.6240039982499064,0.0011673497627076163
5.91623420604064,1.5399234003219426,0.7564250726194758,0.0008938370458653984
6.721801958580707,1.5630064989322605,0.924615881604425,0.0006781651551905094
7.637057627679228,1.576176184879106,1.103327507116431,0.0005094691741298041
8.676936566695368,1.5865222338192595,1.3122986003347201,0.000403805752473394
9.858407760284809,1.5981781079172812,1.5607405038510644,0.00031480754240519754
11.200750728209842,1.6106498926374258,1.8564931514763163,0.0002466763334457262
12.72587013299487,1.6214803697171263,2.2078558930646555,0.00019492215483858395
14.45865322526771,1.629588308339386,2.5989430095798616,0.0001512100684459184
16.427375959662296,1.6360960081343592,3.0881404469425093,0.00012028159951234322
18.664164408375882,1.6432438772911482,3.663490578476414,9.38361970383535E-05
21.205519001833704,1.6540417880446512,4.329116198992359,7.359321421130497E-05
24.092910151141346,1.6700116105917289,5.265369814103447,6.36934524076666E-05
27.3734549718295,1.6893913290807419,6.241146298105407,3.3228828394762984E-05
31.100686151825478,1.7076959290570244,7.665212436137851,9.692259406316914E-06
35.33542551021658,1.7194232331918187,9.941660953074798,5.678898137506493E-09
40.14677650173894,1.7195412682684719,0,0
45.613251862909266,1.704393390865519,,
51.82405480098948,1.6729301228684932,,
58.88053463252163,1.6279541253049956,,
66.8978406248788,1.5757807315650396,,
76.00680102860035,1.5241258187715516,,
86.35605796299512,1.4796696162256069,,
98.11449299256871,1.447383979323007,,
111.47398297539121,1.430942549318317,,
126.6525311539754,1.43288242241713,,
143.89782458252938,1.4555376206100448,,
163.49127594150298,1.5030713477626563,,
185.7526156946912,1.583293099171371,,
211.0451095247746,1.7093516479721416,,
239.78148618661447,1.8978380192327649,,
272.43067251038207,2.1610648505570396,,
309.5254454578579,2.4952563976318487,,
351.67112609992296,2.8705200591687117,,
399.5554573855738,3.230900616393896,,
453.9598268901783,3.5045626805390384,,
515.7720176783681,3.61832523052594,,
586.0006953530946,3.5160723616218093,,
665.7918676938581,3.173283467581527,,
756.4475854762908,2.601637526437486,,
859.4471896373824,1.8405133525330086,,
976.4714515024996,0.9273575624018804,,
1109.4299999999967,0,,

File: powder_size_distribution_data/exp2/20251218/20251218_163124_Citricacid_grind10min_3rd.csv
Sample Name,Citricacid_grind10min_3rd,,
Measurement Date Time,2025/12/18 16:31:24,,
Particle Name,[BROWSE],,
Is Particle Fraunhofer?,Yes,,
Are particles non-spherical?,Yes,,
Particle Refractive Index,1.5424,,
Particle Absorption Index,0,,
Particle Density,2.105,,
Background Measurement Time,5,,
Sample Measurement Time,1,,
Number Of Measurements,1,,
Pre-measurement Delay,0,,
Delay Between Measurements,0,,
Enable Obscuration Filtering?,No,,
Obscuration Time-out,30,,
Auto Start Measurement?,Yes,,
Obscuration Low Limit,0.1,,
Obscuration High Limit,50,,
Stabilisation Time,0.1,,
Analysis Model,General Purpose,,
Result Units,Volume,,
Result Range Is Limited?,No,,
Low Size,0.005,,
High Size,5000,,
Air Pressure Demand,4,,
Feed Rate Demand,0,,
Weighted Residual,0.39558547000935945,,
Dx (50),53.38039672009373,,
SizeClasses(μm),VolumeDensity(%),Scatter Angle q,Scatter Intensity
0.09953,0,0.0026667704722456043,1
0.11308222859981587,0.0006222743747392426,0.003277936829256543,0.7041041060782861
0.12847975911886883,0.08066933788143615,0.0039132482752340094,0.8669289328863679
0.14597385201576613,0.12157693330399044,0.004657107503481888,0.6132685950029674
0.1658499799381348,0.16174137290437282,0.00554121540491368,0.5918886080115342
0.18843248613120703,0.20149639241448208,0.006592693308370272,0.4216338286715823
0.21408987714579308,0.24081760623936976,0.007840520001823451,0.37152286790230543
0.24324083621327308,0.27959573127200354,0.009319543887892858,0.26241850770785735
0.27636105541524886,0.3177484919954774,0.011080120902706178,0.21762867538477745
0.3139909981367784,0.3551930075475507,0.013179261471081677,0.1647752687958778
0.356744718472697,0.39185901460043904,0.01566630332363236,0.14083396945105592
0.4053198815041342,0.4276934050536485,0.0186254559373255,0.11436336550945567
0.4605091479584124,0.4626709191973952,0.0221543695669397,0.09637076386233663
0.5232131090298364,0.49680825730603617,0.02634398389147917,0.0791597890401357
0.5944549824347669,0.5301840631943127,0.03133650455887268,0.06714069852266558
0.675397309514597,0.5629659894589878,0.03726927281196032,0.05538442032632848
0.7673609258538154,0.5954462454046512,0.0443105909890591,0.04785538375532884
0.8718465149800815,0.6280860458392707,0.052699353249123664,0.03979686787445587
0.9905590968645671,0.6615672304868516,0.06268218911264602,0.03323735915105923
1.1254358508315696,0.6968449574078868,0.07455788912105372,0.027587713022865407
1.2786777268980591,0.7351878235129847,0.08868904661518051,0.022888688729364875
1.4527853613842987,0.7781804218071038,0.10550581874234258,0.01880562616336435
1.6505998828747652,0.827649346676651,0.12553682755785492,0.015399065303433246
1.8753492744104643,0.8854621827764593,0.14940901734613643,0.012507645566898463
2.130701048461599,0.9531516334398873,0.17762146379472155,0.010286446952027515
2.420822094242961,1.0313509724911185,0.21164730494728437,0.00833130135714389
2.7504466739743543,1.1191056732163016,0.2525217576591168,0.006729516876626687
3.124953677664736,1.2132393772791854,0.3012522236207536,0.005446908313963676
3.550454397081473,1.308061011350734,0.3598763858367056,0.004356926773464472
4.033892251220623,1.3957796595715202,0.4307794014302606,0.0034444921712023712
4.583156090621484,1.4680536334012793,0.5171495956291441,0.0027243774434391804
5.207208929451393,1.5188779722078571,0.6240039982499064,0.002118495024525692
5.91623420604064,1.547727748863636,0.7564250726194758,0.0016132462574029414
6.721801958580707,1.5601991828037853,0.924615881604425,0.0012144541114812689
7.637057627679228,1.565307137399266,1.103327507116431,0.0009010324263266933
8.676936566695368,1.5721693656389988,1.3122986003347201,0.00070553944081955
9.858407760284809,1.5864243637276232,1.5607405038510644,0.0005407261272415754
11.200750728209842,1.6083132712196289,1.8564931514763163,0.0004168398150641204
12.72587013299487,1.635111128690621,2.2078558930646555,0.0003231396212981411
14.45865322526771,1.6645657859062162,2.5989430095798616,0.00024607663276752335
16.427375959662296,1.6959434199430135,3.0881404469425093,0.00019239542244042798
18.664164408375882,1.72928122973682,3.663490578476414,0.0001469470612083416
21.205519001833704,1.765471658982662,4.329116198992359,0.00011362079786588985
24.092910151141346,1.8041974318731064,5.265369814103447,9.818180653387801E-05
27.3734549718295,1.8421525478495084,6.241146298105407,5.0322362419385515E-05
31.100686151825478,1.873635054533601,7.665212436137851,1.4504469901211235E-05
35.33542551021658,1.8924394383334189,9.941660953074798,9.159715862559176E-09
40.14677650173894,1.8936960729376366,0,0
45.613251862909266,1.875020882563092,,
51.82405480098948,1.8375882929771166,,
58.88053463252163,1.786830776369591,,
66.8978406248788,1.7313379372817437,,
76.00680102860035,1.6799979375258118,,
86.35605796299512,1.6392439959267122,,
98.11449299256871,1.6124059017227736,,
111.47398297539121,1.600221042212155,,
126.6525311539754,1.6011344359614696,,
143.89782458252938,1.6125194101903944,,
163.49127594150298,1.6338287921988695,,
185.7526156946912,1.6705191831279365,,
211.0451095247746,1.737543358341611,,
239.78148618661447,1.8579015442414715,,
272.43067251038207,2.0535315023105767,,
309.5254454578579,2.330809506995422,,
351.67112609992296,2.668144099473025,,
399.5554573855738,3.0140145159295457,,
453.9598268901783,3.295494043574479,,
515.7720176783681,3.4332176541480237,,
586.0006953530946,3.362961015404707,,
665.7918676938581,3.05384376894402,,
756.4475854762908,2.514357166797751,,
859.4471896373824,1.7836003639553724,,
976.4714515024996,0.9001581732434687,,
1109.4299999999967,0,,

File: powder_size_distribution_data/exp2/20251218/20251218_165218_Citricacid_grind15min_3rd.csv
Sample Name,Citricacid_grind15min_3rd,,
Measurement Date Time,2025/12/18 16:52:18,,
Particle Name,[BROWSE],,
Is Particle Fraunhofer?,Yes,,
Are particles non-spherical?,Yes,,
Particle Refractive Index,1.5424,,
Particle Absorption Index,0,,
Particle Density,2.105,,
Background Measurement Time,5,,
Sample Measurement Time,1,,
Number Of Measurements,1,,
Pre-measurement Delay,0,,
Delay Between Measurements,0,,
Enable Obscuration Filtering?,No,,
Obscuration Time-out,30,,
Auto Start Measurement?,Yes,,
Obscuration Low Limit,0.1,,
Obscuration High Limit,50,,
Stabilisation Time,0.1,,
Analysis Model,General Purpose,,
Result Units,Volume,,
Result Range Is Limited?,No,,
Low Size,0.005,,
High Size,5000,,
Air Pressure Demand,4,,
Feed Rate Demand,0,,
Weighted Residual,0.3658579194016743,,
Dx (50),29.078502752487978,,
SizeClasses(μm),VolumeDensity(%),Scatter Angle q,Scatter Intensity
0.09953,0.0005507276780973462,0.0026667704722456043,1
0.11308222859981587,0.07891895135847807,0.003277936829256543,0.46381650606319624
0.12847975911886883,0.15750857582342237,0.0039132482752340094,0.5253252098524727
0.14597385201576613,0.23396174639869782,0.004657107503481888,0.296437503015541
0.1658499799381348,0.30746118868546446,0.00554121540491368,0.30259792810566605
0.18843248613120703,0.37744776164178506,0.006592693308370272,0.18665935706376224
0.21408987714579308,0.4432284088820726,0.007840520001823451,0.17070893163040163
0.24324083621327308,0.5043042256162853,0.009319543887892858,0.1155038749417789
0.27636105541524886,0.5602975355227078,0.011080120902706178,0.09791640640055653
0.3139909981367784,0.6109924651223486,0.013179261471081677,0.07077168735615233
0.356744718472697,0.6563450164400839,0.01566630332363236,0.06035550791643879
0.4053198815041342,0.6965022015813749,0.0186254559373255,0.0486521016188046
0.4605091479584124,0.7318183325202376,0.0221543695669397,0.04147133589646944
0.5232131090298364,0.7628703758975623,0.02634398389147917,0.034455674690104555
0.5944549824347669,0.7904697876853239,0.03133650455887268,0.029456485706807426
0.675397309514597,0.8156686466574019,0.03726927281196032,0.024773214697051328
0.7673609258538154,0.8397567902801955,0.0443105909890591,0.021887359386604466
0.8718465149800815,0.8642458962020481,0.052699353249123664,0.018373349276294092
0.9905590968645671,0.8908357458343747,0.06268218911264602,0.015671431001112148
1.1254358508315696,0.9213577272803732,0.07455788912105372,0.013230328068167787
1.2786777268980591,0.9576913822022703,0.08868904661518051,0.011181935036190091
1.4527853613842987,1.0016517960877032,0.10550581874234258,0.009322826127709424
1.6505998828747652,1.0548483846206143,0.12553682755785492,0.007801067957434604
1.8753492744104643,1.1185166028958378,0.14940901734613643,0.006468180911277171
2.130701048461599,1.1933173531358072,0.17762146379472155,0.005411936776031275
2.420822094242961,1.2790765374763389,0.21164730494728437,0.0044578700493695745
2.7504466739743543,1.3744015406461472,0.2525217576591168,0.003660445741544675
3.124953677664736,1.4761070734267037,0.3012522236207536,0.003007106751190663
3.550454397081473,1.578535048944154,0.3598763858367056,0.002440960424608594
4.033892251220623,1.6733068156309656,0.4307794014302606,0.0019524331403419951
4.583156090621484,1.7506029234404998,0.5171495956291441,0.0015610707441701724
5.207208929451393,1.8026826903394237,0.6240039982499064,0.0012292336025708055
5.91623420604064,1.8279809330318493,0.7564250726194758,0.0009482378000276599
6.721801958580707,1.8319867931193237,0.924615881604425,0.0007247379179573462
7.637057627679228,1.8241206396722802,1.103327507116431,0.0005465676927448965
8.676936566695368,1.813992993538001,1.3122986003347201,0.0004344722390987762
9.858407760284809,1.8073260939000733,1.5607405038510644,0.00033926379177506285
11.200750728209842,1.8037940521302431,1.8564931514763163,0.0002661342353437605
12.72587013299487,1.8002937434514976,2.2078558930646555,0.00021046247431692465
14.45865322526771,1.7950393706565961,2.5989430095798616,0.0001634075612016876
16.427375959662296,1.7885936514274405,3.0881404469425093,0.00013051054843790853
18.664164408375882,1.782689352919725,3.663490578476414,0.00010240891917386006
21.205519001833704,1.78012712459509,4.329116198992359,8.085156301937478E-05
24.092910151141346,1.7822881061179316,5.265369814103447,7.013275931388339E-05
27.3734549718295,1.7871449389554286,6.241146298105407,3.678361324174685E-05
31.100686151825478,1.7899895772764225,7.665212436137851,1.0758366025957454E-05
35.33542551021658,1.7851545007241896,9.941660953074798,5.9065464758454805E-09
40.14677650173894,1.7672974342641012,0,0
45.613251862909266,1.7321666754068659,,
51.82405480098948,1.6780651577475396,,
58.88053463252163,1.60775369344055,,
66.8978406248788,1.5287549141298413,,
76.00680102860035,1.4514255804260827,,
86.35605796299512,1.385902546383221,,
98.11449299256871,1.3401153752924984,,
111.47398297539121,1.318775502397628,,
126.6525311539754,1.3227371660381948,,
143.89782458252938,1.3496336742152124,,
163.49127594150298,1.3960756748053598,,
185.7526156946912,1.4606807119594833,,
211.0451095247746,1.5482367008908682,,
239.78148618661447,1.6706783944365213,,
272.43067251038207,1.841039587354203,,
309.5254454578579,2.061310342441672,,
351.67112609992296,2.3106817201467322,,
399.5554573855738,2.544798962910008,,
453.9598268901783,2.7063932129783694,,
515.7720176783681,2.7397462369587373,,
586.0006953530946,2.6082020213670347,,
665.7918676938581,2.305820296684331,,
756.4475854762908,1.8554783728371405,,
859.4471896373824,1.2943330953855394,,
976.4714515024996,0.6469939564867815,,
1109.4299999999967,0,,

File: powder_size_distribution_data/exp2/20251219/20251219_141549_Ajinomoto_grind3min_2nd.csv
Sample Name,Ajinomoto_grind3min=2nd,,
Measurement Date Time,2025/12/19 14:15:49,,
Particle Name,[BROWSE],,
Is Particle Fraunhofer?,Yes,,
Are particles non-spherical?,Yes,,
Particle Refractive Index,1.5424,,
Particle Absorption Index,0,,
Particle Density,2.105,,
Background Measurement Time,5,,
Sample Measurement Time,1,,
Number Of Measurements,1,,
Pre-measurement Delay,0,,
Delay Between Measurements,0,,
Enable Obscuration Filtering?,No,,
Obscuration Time-out,30,,
Auto Start Measurement?,Yes,,
Obscuration Low Limit,0.1,,
Obscuration High Limit,50,,
Stabilisation Time,0.1,,
Analysis Model,General Purpose,,
Result Units,Volume,,
Result Range Is Limited?,No,,
Low Size,0.005,,
High Size,5000,,
Air Pressure Demand,4,,
Feed Rate Demand,0,,
Weighted Residual,0.4703253197859443,,
Dx (50),299.83648316633935,,
SizeClasses(μm),VolumeDensity(%),Scatter Angle q,Scatter Intensity
0.09953,0,0.0026667704722456043,1
0.11308222859981587,0,0.003277936829256543,0.798995544928344
0.12847975911886883,0,0.0039132482752340094,0.7882505704827749
0.14597385201576613,0,0.004657107503481888,0.6355406281229065
0.1658499799381348,0,0.00554121540491368,0.5752766037617545
0.18843248613120703,0.0005424408392425714,0.006592693308370272,0.44265368532660954
0.21408987714579308,0.06156313701538982,0.007840520001823451,0.3681794057021582
0.24324083621327308,0.07327810506757632,0.009319543887892858,0.27052074103105256
0.27636105541524886,0.08459479836204459,0.011080120902706178,0.2093988552545809
0.3139909981367784,0.09602074393642024,0.013179261471081677,0.14734000179983658
0.356744718472697,0.10752315469004137,0.01566630332363236,0.11181960384474267
0.4053198815041342,0.11894555672472823,0.0186254559373255,0.0811945576908016
0.4605091479584124,0.13016653326370053,0.0221543695669397,0.06337021877802722
0.5232131090298364,0.14103680127635887,0.02634398389147917,0.04840733763715431
0.5944549824347669,0.15141079478812536,0.03133650455887268,0.03810116166764845
0.675397309514597,0.16115965809368538,0.03726927281196032,0.02938149194157503
0.7673609258538154,0.1701990694361175,0.0443105909890591,0.023615512121703517
0.8718465149800815,0.17852439517257768,0.052699353249123664,0.01840129620144427
0.9905590968645671,0.18625563710416704,0.06268218911264602,0.01435406256919423
1.1254358508315696,0.19368885312200712,0.07455788912105372,0.011224812828930548
1.2786777268980591,0.20134678871725553,0.08868904661518051,0.008729388624142898
1.4527853613842987,0.2100140822090033,0.10550581874234258,0.006765384979462098
1.6505998828747652,0.22073409367495112,0.12553682755785492,0.005238992648700194
1.8753492744104643,0.23473870796086915,0.14940901734613643,0.004047345744744345
2.130701048461599,0.2532871375129373,0.17762146379472155,0.00316213646256515
2.420822094242961,0.277413740055112,0.21164730494728437,0.002435741302251198
2.7504466739743543,0.30762874252954164,0.2525217576591168,0.0018707730535491031
3.124953677664736,0.3436582170966789,0.3012522236207536,0.0014401771136865462
3.550454397081473,0.38431452814572653,0.3598763858367056,0.0010979091943301054
4.033892251220623,0.42756226511221307,0.4307794014302606,0.0008266238261781087
4.583156090621484,0.47087246753731193,0.5171495956291441,0.0006235919873542423
5.207208929451393,0.5119980688137886,0.6240039982499064,0.0004630151983161865
5.91623420604064,0.549960513371567,0.7564250726194758,0.00033837767279484474
6.721801958580707,0.5854020089642873,0.924615881604425,0.00024558613507403155
7.637057627679228,0.6199507861357132,1.103327507116431,0.0001782467094688331
8.676936566695368,0.655411169976837,1.3122986003347201,0.0001371724388707331
9.858407760284809,0.6928221434256887,1.5607405038510644,0.0001041612500614263
11.200750728209842,0.7319319583789419,1.8564931514763163,7.988022411905781E-05
12.72587013299487,0.7719018260687278,2.2078558930646555,6.183015616088531E-05
14.45865322526771,0.8123444557776143,2.5989430095798616,4.703993504885681E-05
16.427375959662296,0.8537797460582794,3.0881404469425093,3.692976453326111E-05
18.664164408375882,0.8975885078855423,3.663490578476414,2.8089991332216594E-05
21.205519001833704,0.9460526385071812,4.329116198992359,2.1673807437056043E-05
24.092910151141346,1.0015894363153564,5.265369814103447,1.8633209128630817E-05
27.3734549718295,1.0657914273909572,6.241146298105407,9.521278555775872E-06
31.100686151825478,1.1388844276262926,7.665212436137851,2.7364063457862425E-06
35.33542551021658,1.219424707225123,9.941660953074798,2.4287084620945844E-09
40.14677650173894,1.3040211232728183,0,0
45.613251862909266,1.387261856910822,,
51.82405480098948,1.4624581518749586,,
58.88053463252163,1.523196683137467,,
66.8978406248788,1.5650650185780037,,
76.00680102860035,1.5872847099493512,,
86.35605796299512,1.594496850567463,,
98.11449299256871,1.5989003011817857,,
111.47398297539121,1.6215998711722648,,
126.6525311539754,1.6915736878952572,,
143.89782458252938,1.8417950234060072,,
163.49127594150298,2.102881155197146,,
185.7526156946912,2.4951455683921324,,
211.0451095247746,3.021152724631719,,
239.78148618661447,3.6600657684059072,,
272.43067251038207,4.364787041704545,,
309.5254454578579,5.063907637342034,,
351.67112609992296,5.671518977223123,,
399.5554573855738,6.104009219434651,,
453.9598268901783,6.295708930781174,,
515.7720176783681,6.205700963458213,,
586.0006953530946,5.817160158324725,,
665.7918676938581,5.131494688993598,,
756.4475854762908,4.1647741457428396,,
859.4471896373824,2.9446019621939428,,
976.4714515024996,1.4893201800815064,,
1109.4299999999967,0,,
