Repository: quantumbeam/acoustic-grinding-monitoring

# Acoustic Powder Monitoring

This repository contains data and analysis scripts for a study on predicting particle size distribution from acoustic emission (AE) intensity during powder grinding.

## Data Structure

* `ae_data/`: Contains the raw acoustic emission data.
* `powder_size_distribution_data/`: Contains the particle size distribution data measured after grinding.

Details about the experiments and data organization can be found in the `README.md` files within each directory.

---

# Create a virtual environment (.venv)
uv venv

# Activate the environment
source .venv/bin/activate

## Usage

### 1. `fft_processing.py`

This script calculates the total Acoustic Emission (AE) power within the 100 kHz - 1 MHz frequency band for individual AE data files. It applies a Hamming window and performs a Fast Fourier Transform (FFT) as described in the paper.

**Dependencies:** `pandas`, `numpy`

**How to run:**

```bash
python fft_processing.py

```

The script includes a `SAMPLE_FILE` variable that can be modified to process different files. It also demonstrates processing a few example files.

### 2. `gpr_model.py`

This script builds a Gaussian Process Regression (GPR) model to predict D50 particle size from the 4-point moving average of AE power. It creates a dataset by matching time-series AE data (processed by `fft_processing.py`) with corresponding D50 values from `powder_size_distribution_data` files.

**Key Features:**

* **Time-series Matching:** Accurately matches final D50 values with the smoothed AE power at the end of each grinding duration.
* **Combined Data for GPR:** When processing multiple reagents or trials (e.g., using `--reagent all` or `--trial all`), all selected data points are combined into a single dataset to train a more robust GPR model.
* **Trial-specific Visualization:** The resulting plot visually distinguishes data points from different trials using unique markers (e.g., circles, crosses, triangles) to provide clearer insights into experimental variations while still using all data for the global model.

**Model Implementation Details:**
The Gaussian Process Regression model is implemented using `scikit-learn` with a configuration designed to optimize hyperparameters automatically based on the data:

* **Kernel Configuration:** A combination of Constant, RBF (Radial Basis Function), and White Noise kernels is used to capture both the signal trend and noise.
* `kernel = ConstantKernel(1.0) * RBF(length_scale=1.0) + WhiteKernel(noise_level=1.0)`


* **Optimization:** The hyperparameters (length scale, noise level) are initialized at 1.0 and optimized without strict bounds to find the maximum likelihood estimate.
* **Robustness:** `n_restarts_optimizer=10` is used to run the optimizer multiple times with different initializations, preventing the model from getting stuck in local optima.
* **Normalization:** Target values (D50) are normalized (`normalize_y=True`) during training to improve convergence.

**Dependencies:** `pandas`, `numpy`, `scikit-learn`, `matplotlib`, `tqdm`

**How to run:**

The script automatically manages a cache for pre-calculated Acoustic Emission (AE) power values (`ae_power_cache.json`).

* **First Run / Cache Update:** On the first run, or if the cache is missing or incomplete for the data required by your arguments, the script will automatically calculate the necessary AE power values and update `ae_power_cache.json`. This initial step might take some time (e.g., ~10 minutes for a full dataset), but subsequent runs will be significantly faster as they will load from the cache.
* **Subsequent Runs:** For subsequent runs, the script will load the pre-computed values from `ae_power_cache.json`, significantly speeding up data loading and processing.

You can specify the reagent and trial using command-line arguments:

```bash

# Process only 'NaCl' for the '1st' trial. Cache will be updated if needed.
python gpr_model.py --reagent NaCl --trial 1st

# Powder Size Distribution Data

This directory contains the particle size distribution data measured after the grinding experiments.

## Experiment Information

| Experiment ID | Reagent    | Date       | Original Directory              |
| :------------ | :--------- | :--------- | :------------------------------ |
| exp2          | NaCl       | 20251216   | exp2/20251216/                  |
| exp2          | NaCl       | 20251217   | exp2/20251216/                  |
| exp2          | Citricacid | 20251218   | exp2/20251218/                  |
| exp2          | Ajinomoto  | 20251219   | exp2/20251219/                  |
| exp3          | NaCl       | 20251217   | exp3/20251216_ctrl/             |
| exp3          | Citricacid | 20251218   | exp3/20251218_ctrl/             |
| exp3          | Ajinomoto  | 20251219   | exp3/20251219_ctrl/             |

File: powder_size_distribution_data/exp2/MSG/3rd/20251219_164835_MSG_grind3min_3rd.csv
Sample Name,MSG_grind3min_3rd,,
Measurement Date Time,2025/12/19 16:48:35,,
Particle Name,[BROWSE],,
Is Particle Fraunhofer?,Yes,,
Are particles non-spherical?,Yes,,
Particle Refractive Index,1.5424,,
Particle Absorption Index,0,,
Particle Density,2.105,,
Background Measurement Time,5,,
Sample Measurement Time,1,,
Number Of Measurements,1,,
Pre-measurement Delay,0,,
Delay Between Measurements,0,,
Enable Obscuration Filtering?,No,,
Obscuration Time-out,30,,
Auto Start Measurement?,Yes,,
Obscuration Low Limit,0.1,,
Obscuration High Limit,50,,
Stabilisation Time,0.1,,
Analysis Model,General Purpose,,
Result Units,Volume,,
Result Range Is Limited?,No,,
Low Size,0.005,,
High Size,5000,,
Air Pressure Demand,4,,
Feed Rate Demand,0,,
Weighted Residual,0.5042273043240189,,
Dx (50),316.2658300554356,,
SizeClasses(μm),VolumeDensity(%),Scatter Angle q,Scatter Intensity
0.09953,0,0.0026667704722456043,1
0.11308222859981587,0,0.003277936829256543,0.7854823192792098
0.12847975911886883,0,0.0039132482752340094,0.7396594418266322
0.14597385201576613,0,0.004657107503481888,0.5923907306071552
0.1658499799381348,0,0.00554121540491368,0.5234901178082971
0.18843248613120703,0.0005862245634918079,0.006592693308370272,0.3955987102273597
0.21408987714579308,0.06632988222181141,0.007840520001823451,0.32612623326918655
0.24324083621327308,0.07815391679761835,0.009319543887892858,0.2376696561904424
0.27636105541524886,0.08925294563384306,0.011080120902706178,0.1823755160414397
0.3139909981367784,0.10017265728596367,0.013179261471081677,0.1279351133360742
0.356744718472697,0.11089970057561888,0.01566630332363236,0.09648998983653057
0.4053198815041342,0.12129177800593527,0.0186254559373255,0.0704335951378753
0.4605091479584124,0.13126155752616586,0.0221543695669397,0.054751291118766234
0.5232131090298364,0.14070242418740697,0.02634398389147917,0.04200139666951011
0.5944549824347669,0.14952111553937208,0.03133650455887268,0.033029534798575316
0.675397309514597,0.1576467017217421,0.03726927281196032,0.02561495214611797
0.7673609258538154,0.16505371287867154,0.0443105909890591,0.02056878390700707
0.8718465149800815,0.17179036923982594,0.052699353249123664,0.016072270216136348
0.9905590968645671,0.17801483186222433,0.06268218911264602,0.012549442383773816
1.1254358508315696,0.18403683665806114,0.07455788912105372,0.009833768227394112
1.2786777268980591,0.19035942955385576,0.08868904661518051,0.007651213238860504
1.4527853613842987,0.1977097496764122,0.10550581874234258,0.00593586185352222
1.6505998828747652,0.20704117069811634,0.12553682755785492,0.0045960336990792565
1.8753492744104643,0.21948383050926124,0.14940901734613643,0.0035586375907749744
2.130701048461599,0.23622212859226321,0.17762146379472155,0.0027765159243749934
2.420822094242961,0.2582926491847215,0.21164730494728437,0.0021345444656102907
2.7504466739743543,0.2863255954350281,0.2525217576591168,0.001633815716154847
3.124953677664736,0.32028537276002034,0.3012522236207536,0.0012518919768036412
3.550454397081473,0.35928343678214114,0.3598763858367056,0.0009510496881237667
4.033892251220623,0.4015531692139138,0.4307794014302606,0.000712075715021409
4.583156090621484,0.4447426290776013,0.5171495956291441,0.000534531848146033
5.207208929451393,0.48669382198522815,0.6240039982499064,0.0003953915186203121
5.91623420604064,0.5264541180087612,0.7564250726194758,0.0002882787810049104
6.721801958580707,0.5646107044924138,0.924615881604425,0.00020909030967225346
7.637057627679228,0.6026091380154481,1.103327507116431,0.00015158959747302268
8.676936566695368,0.6419285679658637,1.3122986003347201,0.00011706997237074321
9.858407760284809,0.6831789413031153,1.5607405038510644,8.917282769229658E-05
11.200750728209842,0.7256292929785442,1.8564931514763163,6.880781451862603E-05
12.72587013299487,0.7679794378082772,2.2078558930646555,5.354544583595758E-05
14.45865322526771,0.8094696063739164,2.5989430095798616,4.087611424804725E-05
16.427375959662296,0.8503807885447561,3.0881404469425093,3.235729437490357E-05
18.664164408375882,0.8920033544632258,3.663490578476414,2.481820849938354E-05
21.205519001833704,0.9367034764132676,4.329116198992359,1.9288598026301133E-05
24.092910151141346,0.987190230351823,5.265369814103447,1.669329885739458E-05
27.3734549718295,1.045562268427954,6.241146298105407,8.598093381264851E-06
31.100686151825478,1.1126847143326497,7.665212436137851,2.498527032198522E-06
35.33542551021658,1.187706449108319,9.941660953074798,1.708716905667347E-09
40.14677650173894,1.2675916737987478,0,0
45.613251862909266,1.3469866856855894,,
51.82405480098948,1.4190691670346354,,
58.88053463252163,1.4772438407193214,,
66.8978406248788,1.516917937500434,,
76.00680102860035,1.5370434887005828,,
86.35605796299512,1.541618602306201,,
98.11449299256871,1.541535471637161,,
111.47398297539121,1.5559956912341697,,
126.6525311539754,1.6120640016780392,,
143.89782458252938,1.7416614072671237,,
163.49127594150298,1.976143746413328,,
185.7526156946912,2.3391708831361626,,
211.0451095247746,2.83953951157698,,
239.78148618661447,3.465097947313751,,
272.43067251038207,4.1785314417289925,,
309.5254454578579,4.916900962970978,,
351.67112609992296,5.598280417100753,,
399.5554573855738,6.135444864105594,,
453.9598268901783,6.450109634182084,,
515.7720176783681,6.481196591735738,,
586.0006953530946,6.187867601488691,,
665.7918676938581,5.548915958576302,,
756.4475854762908,4.565148565216646,,
859.4471896373824,3.2600323353165663,,
976.4714515024996,1.6586303918034275,,
1109.4299999999967,0,,

File: powder_size_distribution_data/exp2/MSG/3rd/20251219_170927_MSG_grind7min_3rd.csv
Sample Name,MSG_grind7min_3rd,,
Measurement Date Time,2025/12/19 17:09:27,,
Particle Name,[BROWSE],,
Is Particle Fraunhofer?,Yes,,
Are particles non-spherical?,Yes,,
Particle Refractive Index,1.5424,,
Particle Absorption Index,0,,
Particle Density,2.105,,
Background Measurement Time,5,,
Sample Measurement Time,1,,
Number Of Measurements,1,,
Pre-measurement Delay,0,,
Delay Between Measurements,0,,
Enable Obscuration Filtering?,No,,
Obscuration Time-out,30,,
Auto Start Measurement?,Yes,,
Obscuration Low Limit,0.1,,
Obscuration High Limit,50,,
Stabilisation Time,0.1,,
Analysis Model,General Purpose,,
Result Units,Volume,,
Result Range Is Limited?,No,,
Low Size,0.005,,
High Size,5000,,
Air Pressure Demand,4,,
Feed Rate Demand,0,,
Weighted Residual,0.47063177018043595,,
Dx (50),194.54312094231764,,
SizeClasses(μm),VolumeDensity(%),Scatter Angle q,Scatter Intensity
0.09953,0,0.0026667704722456043,1
0.11308222859981587,0,0.003277936829256543,0.716066007893957
0.12847975911886883,0,0.0039132482752340094,0.7410558177457055
0.14597385201576613,0.0005853526983913127,0.004657107503481888,0.5654274666822563
0.1658499799381348,0.07321835069889407,0.00554121540491368,0.5217816391058446
0.18843248613120703,0.09280458262201798,0.006592693308370272,0.39482427183474
0.21408987714579308,0.11196099441405363,0.007840520001823451,0.3407910384166876
0.24324083621327308,0.1312672435208299,0.009319543887892858,0.255193478369559
0.27636105541524886,0.150661038467092,0.011080120902706178,0.20467722418671408
0.3139909981367784,0.16997790488233133,0.013179261471081677,0.14942118678076524
0.356744718472697,0.18905463943362533,0.01566630332363236,0.11908252748483339
0.4053198815041342,0.20768072503976953,0.0186254559373255,0.08996566689174414
0.4605091479584124,0.2256194203091777,0.0221543695669397,0.07261997671008497
0.5232131090298364,0.24261607634686322,0.02634398389147917,0.057379910703500396
0.5944549824347669,0.258419284178383,0.03133650455887268,0.04639426941779722
0.675397309514597,0.272811053065384,0.03726927281196032,0.03691214585667954
0.7673609258538154,0.28565068278458705,0.0443105909890591,0.030433795764024493
0.8718465149800815,0.29693425539992413,0.052699353249123664,0.02432730862264985
0.9905590968645671,0.3068705270831207,0.06268218911264602,0.019437602125219413
1.1254358508315696,0.315969737783349,0.07455788912105372,0.015537220569099787
1.2786777268980591,0.32513434787631823,0.08868904661518051,0.01234487741734422
1.4527853613842987,0.3357289448554335,0.10550581874234258,0.009751594448071235
1.6505998828747652,0.34959172281704154,0.12553682755785492,0.0076976000192393364
1.8753492744104643,0.3689372751023212,0.14940901734613643,0.006063749243321566
2.130701048461599,0.3961013739091941,0.17762146379472155,0.004821221121206009
2.420822094242961,0.43310839798828216,0.21164730494728437,0.003771084699876776
2.7504466739743543,0.481108276486669,0.2525217576591168,0.0029436078379436554
3.124953677664736,0.5398112830858111,0.3012522236207536,0.0022951081900559685
3.550454397081473,0.607099712549199,0.3598763858367056,0.001773323186005574
4.033892251220623,0.6790125651409005,0.4307794014302606,0.001347774107073053
4.583156090621484,0.750365123139213,0.5171495956291441,0.0010237596449091887
5.207208929451393,0.8162568382347146,0.6240039982499064,0.0007653842671222044
5.91623420604064,0.8740093333412737,0.7564250726194758,0.000561721944446857
6.721801958580707,0.9239314118275921,0.924615881604425,0.00040955222557684587
7.637057627679228,0.9682900521415121,1.103327507116431,0.0002979632744473592
8.676936566695368,1.010006786022485,1.3122986003347201,0.00023075810796509418
9.858407760284809,1.051108460848658,1.5607405038510644,0.00017648782601513343
11.200750728209842,1.0917948335257126,1.8564931514763163,0.00013660147747062727
12.72587013299487,1.1315307557388579,2.2078558930646555,0.00010676954935580753
14.45865322526771,1.170574569854498,2.5989430095798616,8.16272636690684E-05
16.427375959662296,1.2104508128099667,3.0881404469425093,6.47822411765062E-05
18.664164408375882,1.2535530005400553,3.663490578476414,4.9695558774372995E-05
21.205519001833704,1.302999733049404,4.329116198992359,3.865854669273845E-05
24.092910151141346,1.361374201955794,5.265369814103447,3.338410088553269E-05
27.3734549718295,1.429418720327039,6.241146298105407,1.7174190390320848E-05
31.100686151825478,1.5056102121167712,7.665212436137851,4.983413142135162E-06
35.33542551021658,1.5861507852092984,9.941660953074798,3.3293541929072844E-09
40.14677650173894,1.6650565635607393,0,0
45.613251862909266,1.7346801941622978,,
51.82405480098948,1.7873725673450238,,
58.88053463252163,1.8178841229759612,,
66.8978406248788,1.8252059957584876,,
76.00680102860035,1.8132737548749844,,
86.35605796299512,1.7908030759052096,,
98.11449299256871,1.7713172613884325,,
111.47398297539121,1.7729776507035808,,
126.6525311539754,1.8169053491615585,,
143.89782458252938,1.9240242763622533,,
163.49127594150298,2.1110971444843614,,
185.7526156946912,2.3866418751366894,,
211.0451095247746,2.7481887884246063,,
239.78148618661447,3.180458541456879,,
272.43067251038207,3.6535789304092106,,
309.5254454578579,4.122463002714994,,
351.67112609992296,4.531064721990674,,
399.5554573855738,4.8226959286219255,,
453.9598268901783,4.950237679617217,,
515.7720176783681,4.879947701856892,,
586.0006953530946,4.5911987990700425,,
665.7918676938581,4.074060795193105,,
756.4475854762908,3.329480289747508,,
859.4471896373824,2.36985662128275,,
976.4714515024996,1.204807297396897,,
1109.4299999999967,0,,

File: powder_size_distribution_data/exp3/MSG/3rd/20251219_195649_MSG_grind_for100um_3rd.csv
Sample Name,MSG_grind_for100um_3rd,,
Measurement Date Time,2025/12/19 19:56:49,,
Particle Name,[BROWSE],,
Is Particle Fraunhofer?,Yes,,
Are particles non-spherical?,Yes,,
Particle Refractive Index,1.5424,,
Particle Absorption Index,0,,
Particle Density,2.105,,
Background Measurement Time,5,,
Sample Measurement Time,1,,
Number Of Measurements,1,,
Pre-measurement Delay,0,,
Delay Between Measurements,0,,
Enable Obscuration Filtering?,No,,
Obscuration Time-out,30,,
Auto Start Measurement?,Yes,,
Obscuration Low Limit,0.1,,
Obscuration High Limit,50,,
Stabilisation Time,0.1,,
Analysis Model,General Purpose,,
Result Units,Volume,,
Result Range Is Limited?,No,,
Low Size,0.005,,
High Size,5000,,
Air Pressure Demand,4,,
Feed Rate Demand,0,,
Weighted Residual,0.3368110592491816,,
Dx (50),123.9249330540139,,
SizeClasses(μm),VolumeDensity(%),Scatter Angle q,Scatter Intensity
0.09953,0,0.0026667704722456043,0.9179551607205516
0.11308222859981587,0,0.003277936829256543,0.8741910362345661
0.12847975911886883,0.00045830828828850786,0.0039132482752340094,1
0.14597385201576613,0.0611936908465948,0.004657107503481888,0.8118913603690255
0.1658499799381348,0.08303047994535118,0.00554121540491368,0.7909847754985052
0.18843248613120703,0.1049318733092992,0.006592693308370272,0.6297813710106055
0.21408987714579308,0.12744447914595083,0.007840520001823451,0.5468999115135433
0.24324083621327308,0.15053748686655338,0.009319543887892858,0.4227173239354413
0.27636105541524886,0.17411949981742725,0.011080120902706178,0.3489222912904617
0.3139909981367784,0.19805193518016684,0.013179261471081677,0.2620636400149745
0.356744718472697,0.22213314074890178,0.01566630332363236,0.21281162184749153
0.4053198815041342,0.24610588546635737,0.0186254559373255,0.1635964343997169
0.4605091479584124,0.2696643013896156,0.0221543695669397,0.13408870486004643
0.5232131090298364,0.29246972951644024,0.02634398389147917,0.10653900774511305
0.5944549824347669,0.3141764496948647,0.03133650455887268,0.0867837371704936
0.675397309514597,0.3344713701985986,0.03726927281196032,0.0696140687762863
0.7673609258538154,0.3531312449963733,0.0443105909890591,0.05797001711878033
0.8718465149800815,0.3701004321985182,0.052699353249123664,0.046918656267005907
0.9905590968645671,0.385589526989492,0.06268218911264602,0.0376333993966392
1.1254358508315696,0.40018934569770526,0.07455788912105372,0.030426506659299548
1.2786777268980591,0.41498406543428423,0.08868904661518051,0.02431981919973528
1.4527853613842987,0.4316310103738621,0.10550581874234258,0.019356531301048693
1.6505998828747652,0.4523545458710396,0.12553682755785492,0.015329001697800326
1.8753492744104643,0.479785940847993,0.14940901734613643,0.012173713954069706
2.130701048461599,0.5165871044961845,0.17762146379472155,0.009734073145205429
2.420822094242961,0.5648467469445233,0.21164730494728437,0.007659167373287335
2.7504466739743543,0.6253420887737642,0.2525217576591168,0.006001207972104234
3.124953677664736,0.6968806289186729,0.3012522236207536,0.004695091408432698
3.550454397081473,0.7759897951151427,0.3598763858367056,0.003654386582197123
4.033892251220623,0.8571800047077964,0.4307794014302606,0.0027965166951966617
4.583156090621484,0.934005728038418,0.5171495956291441,0.0021453483697859914
5.207208929451393,1.0011300779627614,0.6240039982499064,0.0016171852683152328
5.91623420604064,1.056755350954374,0.7564250726194758,0.0011978172236907158
6.721801958580707,1.1033056382581936,0.924615881604425,0.0008783802547817496
7.637057627679228,1.1455712367392792,1.103327507116431,0.0006401803732826659
8.676936566695368,1.188507709308693,1.3122986003347201,0.0004952035594429213
9.858407760284809,1.2348949045309254,1.5607405038510644,0.0003781776487997058
11.200750728209842,1.2841047854511238,1.8564931514763163,0.0002915414634636117
12.72587013299487,1.333762612153393,2.2078558930646555,0.00022679760538768003
14.45865322526771,1.382116292119285,2.5989430095798616,0.00017210536130793597
16.427375959662296,1.4291594124569507,3.0881404469425093,0.00013586610744383527
18.664164408375882,1.4766260506105766,3.663490578476414,0.00010328821265721708
21.205519001833704,1.5281058053653886,4.329116198992359,7.986441136700075E-05
24.092910151141346,1.587427818146022,5.265369814103447,6.852996902143336E-05
27.3734549718295,1.6565447768086443,6.241146298105407,3.495203415527322E-05
31.100686151825478,1.7342873116446142,7.665212436137851,1.0037029691988415E-05
35.33542551021658,1.8158515931276646,9.941660953074798,7.950865836917626E-09
40.14677650173894,1.8929609035493016,0,0
45.613251862909266,1.9552364124338055,,
51.82405480098948,1.9934260155764392,,
58.88053463252163,2.003154177403509,,
66.8978406248788,1.9870078047006885,,
76.00680102860035,1.9543375133010201,,
86.35605796299512,1.9193382310197222,,
98.11449299256871,1.8992602839041908,,
111.47398297539121,1.9129064148198083,,
126.6525311539754,1.9780806358751448,,
143.89782458252938,2.107948278675316,,
163.49127594150298,2.307613567154526,,
185.7526156946912,2.5721582767841795,,
211.0451095247746,2.8870630407928317,,
239.78148618661447,3.2295272012491765,,
272.43067251038207,3.568170857490614,,
309.5254454578579,3.8620636011009566,,
351.67112609992296,4.065175280565597,,
399.5554573855738,4.137696864044898,,
453.9598268901783,4.056573362292127,,
515.7720176783681,3.8182574254788335,,
586.0006953530946,3.434755833187765,,
665.7918676938581,2.925232469232199,,
756.4475854762908,2.3087891144201222,,
859.4471896373824,1.600723907543653,,
976.4714515024996,0.8008557391855362,,
1109.4299999999967,0,,
