Repository: quantumbeam/acoustic-grinding-monitoring

# Acoustic Powder Monitoring

This repository contains data and analysis scripts for a study on predicting particle size distribution from acoustic emission (AE) intensity during powder grinding.

## Data Structure

* `ae_data/`: Contains the raw acoustic emission data.
* `powder_size_distribution_data/`: Contains the particle size distribution data measured after grinding.

Details about the experiments and data organization can be found in the `README.md` files within each directory.

---

# Create a virtual environment (.venv)
uv venv

# Activate the environment
source .venv/bin/activate

## Usage

### 1. `fft_processing.py`

This script calculates the total Acoustic Emission (AE) power within the 100 kHz - 1 MHz frequency band for individual AE data files. It applies a Hamming window and performs a Fast Fourier Transform (FFT) as described in the paper.

**Dependencies:** `pandas`, `numpy`

**How to run:**

```bash
python fft_processing.py

```

The script includes a `SAMPLE_FILE` variable that can be modified to process different files. It also demonstrates processing a few example files.

### 2. `gpr_model.py`

This script builds a Gaussian Process Regression (GPR) model to predict D50 particle size from the 4-point moving average of AE power. It creates a dataset by matching time-series AE data (processed by `fft_processing.py`) with corresponding D50 values from `powder_size_distribution_data` files.

**Key Features:**

* **Time-series Matching:** Accurately matches final D50 values with the smoothed AE power at the end of each grinding duration.
* **Combined Data for GPR:** When processing multiple reagents or trials (e.g., using `--reagent all` or `--trial all`), all selected data points are combined into a single dataset to train a more robust GPR model.
* **Trial-specific Visualization:** The resulting plot visually distinguishes data points from different trials using unique markers (e.g., circles, crosses, triangles) to provide clearer insights into experimental variations while still using all data for the global model.

**Model Implementation Details:**
The Gaussian Process Regression model is implemented using `scikit-learn` with a configuration designed to optimize hyperparameters automatically based on the data:

* **Kernel Configuration:** A combination of Constant, RBF (Radial Basis Function), and White Noise kernels is used to capture both the signal trend and noise.
* `kernel = ConstantKernel(1.0) * RBF(length_scale=1.0) + WhiteKernel(noise_level=1.0)`


* **Optimization:** The hyperparameters (length scale, noise level) are initialized at 1.0 and optimized without strict bounds to find the maximum likelihood estimate.
* **Robustness:** `n_restarts_optimizer=10` is used to run the optimizer multiple times with different initializations, preventing the model from getting stuck in local optima.
* **Normalization:** Target values (D50) are normalized (`normalize_y=True`) during training to improve convergence.

**Dependencies:** `pandas`, `numpy`, `scikit-learn`, `matplotlib`, `tqdm`

**How to run:**

The script automatically manages a cache for pre-calculated Acoustic Emission (AE) power values (`ae_power_cache.json`).

* **First Run / Cache Update:** On the first run, or if the cache is missing or incomplete for the data required by your arguments, the script will automatically calculate the necessary AE power values and update `ae_power_cache.json`. This initial step might take some time (e.g., ~10 minutes for a full dataset), but subsequent runs will be significantly faster as they will load from the cache.
* **Subsequent Runs:** For subsequent runs, the script will load the pre-computed values from `ae_power_cache.json`, significantly speeding up data loading and processing.

You can specify the reagent and trial using command-line arguments:

```bash

# Process only 'NaCl' for the '1st' trial. Cache will be updated if needed.
python gpr_model.py --reagent NaCl --trial 1st

# Powder Size Distribution Data

This directory contains the particle size distribution data measured after the grinding experiments.

## Experiment Information

| Experiment ID | Reagent    | Date       | Original Directory              |
| :------------ | :--------- | :--------- | :------------------------------ |
| exp2          | NaCl       | 20251216   | exp2/20251216/                  |
| exp2          | NaCl       | 20251217   | exp2/20251216/                  |
| exp2          | Citricacid | 20251218   | exp2/20251218/                  |
| exp2          | Ajinomoto  | 20251219   | exp2/20251219/                  |
| exp3          | NaCl       | 20251217   | exp3/20251216_ctrl/             |
| exp3          | Citricacid | 20251218   | exp3/20251218_ctrl/             |
| exp3          | Ajinomoto  | 20251219   | exp3/20251219_ctrl/             |

File: powder_size_distribution_data/exp2/MSG/1st/20251219_111455_MSG_grind3min.csv
Sample Name,MSG_grind3min,,
Measurement Date Time,2025/12/19 11:14:55,,
Particle Name,[BROWSE],,
Is Particle Fraunhofer?,Yes,,
Are particles non-spherical?,Yes,,
Particle Refractive Index,1.5424,,
Particle Absorption Index,0,,
Particle Density,2.105,,
Background Measurement Time,5,,
Sample Measurement Time,1,,
Number Of Measurements,1,,
Pre-measurement Delay,0,,
Delay Between Measurements,0,,
Enable Obscuration Filtering?,No,,
Obscuration Time-out,30,,
Auto Start Measurement?,Yes,,
Obscuration Low Limit,0.1,,
Obscuration High Limit,50,,
Stabilisation Time,0.1,,
Analysis Model,General Purpose,,
Result Units,Volume,,
Result Range Is Limited?,No,,
Low Size,0.005,,
High Size,5000,,
Air Pressure Demand,4,,
Feed Rate Demand,0,,
Weighted Residual,0.38346748328688135,,
Dx (50),303.9422222635587,,
SizeClasses(μm),VolumeDensity(%),Scatter Angle q,Scatter Intensity
0.09953,0,0.0026667704722456043,1
0.11308222859981587,0,0.003277936829256543,0.8706037697047205
0.12847975911886883,0,0.0039132482752340094,0.8401819468133397
0.14597385201576613,0,0.004657107503481888,0.6991638867078483
0.1658499799381348,0,0.00554121540491368,0.62479489595966
0.18843248613120703,0,0.006592693308370272,0.4940879689322808
0.21408987714579308,0.000600985843909773,0.007840520001823451,0.4082587970723103
0.24324083621327308,0.06536891793577954,0.009319543887892858,0.3041142606475616
0.27636105541524886,0.07615512360980081,0.011080120902706178,0.234175113003001
0.3139909981367784,0.08638288891667809,0.013179261471081677,0.16401627394273216
0.356744718472697,0.09660008286731683,0.01566630332363236,0.12284693364414934
0.4053198815041342,0.1067805522553571,0.0186254559373255,0.0875925269769031
0.4605091479584124,0.11675498274236945,0.0221543695669397,0.06695915680288578
0.5232131090298364,0.12641040227606015,0.02634398389147917,0.05057096481078373
0.5944549824347669,0.13561434553500074,0.03133650455887268,0.039476032166329646
0.675397309514597,0.14425441733998756,0.03726927281196032,0.030341247482144933
0.7673609258538154,0.15225427940043323,0.0443105909890591,0.024216753489604628
0.8718465149800815,0.1596061218046867,0.052699353249123664,0.018747283401363446
0.9905590968645671,0.16640912802571628,0.06268218911264602,0.014576292163096345
1.1254358508315696,0.17291496642132653,0.07455788912105372,0.011350131461386895
1.2786777268980591,0.1795736900476661,0.08868904661518051,0.008804975106604466
1.4527853613842987,0.1870686239569539,0.10550581874234258,0.006795081122504785
1.6505998828747652,0.19632156164115644,0.12553682755785492,0.005253168427659171
1.8753492744104643,0.2084445877454031,0.14940901734613643,0.004049295521204886
2.130701048461599,0.22461747640040697,0.17762146379472155,0.0031515995394321397
2.420822094242961,0.24588668928280288,0.21164730494728437,0.0024213428534544308
2.7504466739743543,0.2729135930855233,0.2525217576591168,0.001856342915714783
3.124953677664736,0.305730214614488,0.3012522236207536,0.001425026790948655
3.550454397081473,0.34356866362530125,0.3598763858367056,0.0010816768687002037
4.033892251220623,0.38483132083936455,0.4307794014302606,0.000810277628401711
4.583156090621484,0.4273246663530159,0.5171495956291441,0.0006074662381770843
5.207208929451393,0.4689067790567085,0.6240039982499064,0.00044879047332898806
5.91623420604064,0.5083505005881337,0.7564250726194758,0.0003254892738307932
6.721801958580707,0.545685803326263,0.924615881604425,0.00023511790086875152
7.637057627679228,0.5817606697393805,1.103327507116431,0.00017047460319439728
8.676936566695368,0.6176964921277541,1.3122986003347201,0.00013099142185907491
9.858407760284809,0.6541751872193338,1.5607405038510644,9.931042028029449E-05
11.200750728209842,0.6909770567588156,1.8564931514763163,7.611498283395384E-05
12.72587013299487,0.7275511732627962,2.2078558930646555,5.899135021827198E-05
14.45865322526771,0.7638837878629499,2.5989430095798616,4.4850551328937086E-05
16.427375959662296,0.8009075428559402,3.0881404469425093,3.521434632380677E-05
18.664164408375882,0.8404648839020066,3.663490578476414,2.6839093436073984E-05
21.205519001833704,0.8852859159205302,4.329116198992359,2.0699272127821463E-05
24.092910151141346,0.9381827765585999,5.265369814103447,1.7834631115750608E-05
27.3734549718295,1.0010810959471765,6.241146298105407,9.131107116113306E-06
31.100686151825478,1.0744481363852447,7.665212436137851,2.6338305295744897E-06
35.33542551021658,1.156869924228996,9.941660953074798,3.0950388631185292E-09
40.14677650173894,1.2445792640776077,0,0
45.613251862909266,1.3312050925911976,,
51.82405480098948,1.4084587281263197,,
58.88053463252163,1.4680131050252463,,
66.8978406248788,1.504101164454685,,
76.00680102860035,1.516374447589314,,
86.35605796299512,1.5127351136198612,,
98.11449299256871,1.5117529224838506,,
111.47398297539121,1.5432340966345777,,
126.6525311539754,1.6453049946302798,,
143.89782458252938,1.857627340459075,,
163.49127594150298,2.2116232913663225,,
185.7526156946912,2.7198390993968147,,
211.0451095247746,3.367999330858183,,
239.78148618661447,4.111970503946573,,
272.43067251038207,4.880437984417881,,
309.5254454578579,5.583716954146439,,
351.67112609992296,6.129015066990043,,
399.5554573855738,6.439529528406133,,
453.9598268901783,6.469099012180536,,
515.7720176783681,6.205329352572193,,
586.0006953530946,5.663398195511874,,
665.7918676938581,4.873964124479755,,
756.4475854762908,3.8732717805584116,,
859.4471896373824,2.695043890752359,,
976.4714515024996,1.3496867312013023,,
1109.4299999999967,0,,

File: powder_size_distribution_data/exp2/MSG/1st/20251219_115519_MSG_grind15min.csv
Sample Name,MSG_grind15min,,
Measurement Date Time,2025/12/19 11:55:19,,
Particle Name,[BROWSE],,
Is Particle Fraunhofer?,Yes,,
Are particles non-spherical?,Yes,,
Particle Refractive Index,1.5424,,
Particle Absorption Index,0,,
Particle Density,2.105,,
Background Measurement Time,5,,
Sample Measurement Time,1,,
Number Of Measurements,1,,
Pre-measurement Delay,0,,
Delay Between Measurements,0,,
Enable Obscuration Filtering?,No,,
Obscuration Time-out,30,,
Auto Start Measurement?,Yes,,
Obscuration Low Limit,0.1,,
Obscuration High Limit,50,,
Stabilisation Time,0.1,,
Analysis Model,General Purpose,,
Result Units,Volume,,
Result Range Is Limited?,No,,
Low Size,0.005,,
High Size,5000,,
Air Pressure Demand,4,,
Feed Rate Demand,0,,
Weighted Residual,0.415871387380218,,
Dx (50),65.2140850299622,,
SizeClasses(μm),VolumeDensity(%),Scatter Angle q,Scatter Intensity
0.09953,0,0.0026667704722456043,1
0.11308222859981587,0.0006652206083889936,0.003277936829256543,0.5628032794541696
0.12847975911886883,0.0862193710669537,0.0039132482752340094,0.5928256642681873
0.14597385201576613,0.12961798232400024,0.004657107503481888,0.3986153484364808
0.1658499799381348,0.17180592681326018,0.00554121540491368,0.38796614610717045
0.18843248613120703,0.21297187317474936,0.006592693308370272,0.28373398248243514
0.21408987714579308,0.2529021765185546,0.007840520001823451,0.2521228003686151
0.24324083621327308,0.2912750238075752,0.009319543887892858,0.19260515703786873
0.27636105541524886,0.32777902881365417,0.011080120902706178,0.16261262242096056
0.3139909981367784,0.3620849654203284,0.013179261471081677,0.12486308025309802
0.356744718472697,0.3938624038238785,0.01566630332363236,0.10336501345831665
0.4053198815041342,0.42278952606690323,0.0186254559373255,0.08220580660838045
0.4605091479584124,0.4485728885052085,0.0221543695669397,0.06841698807447198
0.5232131090298364,0.4709755435345664,0.02634398389147917,0.05619953829185263
0.5944549824347669,0.4898576759384845,0.03133650455887268,0.04678995021768791
0.675397309514597,0.5052326585472535,0.03726927281196032,0.038601910522480055
0.7673609258538154,0.5173412870251131,0.0443105909890591,0.03280382365358927
0.8718465149800815,0.5267447520918225,0.052699353249123664,0.02696536290061803
0.9905590968645671,0.5344321204493916,0.06268218911264602,0.022260700537967724
1.1254358508315696,0.5419290855474408,0.07455788912105372,0.018298187189918425
1.2786777268980591,0.5513804988896149,0.08868904661518051,0.014980641883073248
1.4527853613842987,0.5655606823055921,0.10550581874234258,0.012139346769107858
1.6505998828747652,0.5877488179899677,0.12553682755785492,0.009850850609325765
1.8753492744104643,0.6214062887971448,0.14940901734613643,0.007935546162253134
2.130701048461599,0.6696301797057931,0.17762146379472155,0.006449578340876954
2.420822094242961,0.7344451959170701,0.21164730494728437,0.005150639651666571
2.7504466739743543,0.816104146831302,0.2525217576591168,0.004096962446022461
3.124953677664736,0.9126005660039205,0.3012522236207536,0.003254216480887531
3.550454397081473,1.0194938334939962,0.3598763858367056,0.002550661649754929
4.033892251220623,1.1300994736508052,0.4307794014302606,0.001966811751150916
4.583156090621484,1.2364153130117277,0.5171495956291441,0.0015148673468835879
5.207208929451393,1.3312720770878972,0.6240039982499064,0.0011467296098779806
5.91623420604064,1.410862376209078,0.7564250726194758,0.0008517826644988004
6.721801958580707,1.4755025520465814,0.924615881604425,0.0006279991094929203
7.637057627679228,1.5282460629511938,1.103327507116431,0.0004638773328552055
8.676936566695368,1.5731292804480184,1.3122986003347201,0.00036200795894473966
9.858407760284809,1.6130300936076658,1.5607405038510644,0.0002794794257494898
11.200750728209842,1.648296680854564,1.8564931514763163,0.00021842963230566745
12.72587013299487,1.6782945141254082,2.2078558930646555,0.00017294044820206873
14.45865322526771,1.7035994671399877,2.5989430095798616,0.0001350025057828373
16.427375959662296,1.7266377172373844,3.0881404469425093,0.00010820347944485671
18.664164408375882,1.7509664375625427,3.663490578476414,8.501903173654958E-05
21.205519001833704,1.7808615670578192,4.329116198992359,6.702123860916629E-05
24.092910151141346,1.819246166234933,5.265369814103447,5.839222926148511E-05
27.3734549718295,1.8658205090328082,6.241146298105407,3.0485115190752536E-05
31.100686151825478,1.9169488586264052,7.665212436137851,8.875394686030402E-06
35.33542551021658,1.966527340156631,9.941660953074798,5.351993184969909E-09
40.14677650173894,2.0068911925525157,0,0
45.613251862909266,2.0297959142441684,,
51.82405480098948,2.028505675182579,,
58.88053463252163,2.0006156523778955,,
66.8978406248788,1.9497216866665923,,
76.00680102860035,1.8850388787384844,,
86.35605796299512,1.8196106841673085,,
98.11449299256871,1.7687651101772701,,
111.47398297539121,1.7484601185819741,,
126.6525311539754,1.7724666192892045,,
143.89782458252938,1.8491800685248734,,
163.49127594150298,1.9790525411572233,,
185.7526156946912,2.1533648794761433,,
211.0451095247746,2.3564309590621235,,
239.78148618661447,2.5694412909144972,,
272.43067251038207,2.7730096018012205,,
309.5254454578579,2.9475485258947884,,
351.67112609992296,3.0736335941777213,,
399.5554573855738,3.1351690923496562,,
453.9598268901783,3.1214381027176046,,
515.7720176783681,3.0231061898797975,,
586.0006953530946,2.8273274213485564,,
665.7918676938581,2.5162161860693573,,
756.4475854762908,2.0721281181667877,,
859.4471896373824,1.4868792206990236,,
976.4714515024996,0.7600136077134891,,
1109.4299999999967,0,,

File: powder_size_distribution_data/exp3/MSG/1st/20251219_190013_MSG_grind_for200um.csv
Sample Name,MSG_grind_for200um,,
Measurement Date Time,2025/12/19 19:00:13,,
Particle Name,[BROWSE],,
Is Particle Fraunhofer?,Yes,,
Are particles non-spherical?,Yes,,
Particle Refractive Index,1.5424,,
Particle Absorption Index,0,,
Particle Density,2.105,,
Background Measurement Time,5,,
Sample Measurement Time,1,,
Number Of Measurements,1,,
Pre-measurement Delay,0,,
Delay Between Measurements,0,,
Enable Obscuration Filtering?,No,,
Obscuration Time-out,30,,
Auto Start Measurement?,Yes,,
Obscuration Low Limit,0.1,,
Obscuration High Limit,50,,
Stabilisation Time,0.1,,
Analysis Model,General Purpose,,
Result Units,Volume,,
Result Range Is Limited?,No,,
Low Size,0.005,,
High Size,5000,,
Air Pressure Demand,4,,
Feed Rate Demand,0,,
Weighted Residual,0.42453984498910347,,
Dx (50),179.5878697069383,,
SizeClasses(μm),VolumeDensity(%),Scatter Angle q,Scatter Intensity
0.09953,0,0.0026667704722456043,1
0.11308222859981587,0,0.003277936829256543,0.7285422241267302
0.12847975911886883,0.0004822293161667785,0.0039132482752340094,0.7577824939201431
0.14597385201576613,0.06420427733788686,0.004657107503481888,0.5813234995816151
0.1658499799381348,0.08640464881359942,0.00554121540491368,0.541980231342463
0.18843248613120703,0.10811742744984237,0.006592693308370272,0.4129771673421514
0.21408987714579308,0.12982613818371108,0.007840520001823451,0.3504235447452165
0.24324083621327308,0.15144523973067037,0.009319543887892858,0.25868038036223284
0.27636105541524886,0.17284503298000964,0.011080120902706178,0.20774709330184737
0.3139909981367784,0.1938810077969123,0.013179261471081677,0.1525020390860878
0.356744718472697,0.21437423140780765,0.01566630332363236,0.12215493068522201
0.4053198815041342,0.23412175312573535,0.0186254559373255,0.09335253836423461
0.4605091479584124,0.25290349414975255,0.0221543695669397,0.07576786383799769
0.5232131090298364,0.27049707469310036,0.02634398389147917,0.060011667804841934
0.5944549824347669,0.2867001004864105,0.03133650455887268,0.04886622405969865
0.675397309514597,0.30136323342051297,0.03726927281196032,0.03908515710999781
0.7673609258538154,0.3144364569860083,0.0443105909890591,0.032510008452534524
0.8718465149800815,0.32603046149852144,0.052699353249123664,0.02606139457008065
0.9905590968645671,0.3364927324010214,0.06268218911264602,0.020995758952614876
1.1254358508315696,0.3464931169069856,0.07455788912105372,0.01684895729350228
1.2786777268980591,0.3571051403350922,0.08868904661518051,0.013490547318485441
1.4527853613842987,0.3698567481155557,0.10550581874234258,0.010712466050712405
1.6505998828747652,0.38670936818760016,0.12553682755785492,0.00851098573248629
1.8753492744104643,0.4099140259473941,0.14940901734613643,0.006737513065633125
2.130701048461599,0.4417010051447603,0.17762146379472155,0.005380336800708583
2.420822094242961,0.4838011176298931,0.21164730494728437,0.004223512965437158
2.7504466739743543,0.5368743427620064,0.2525217576591168,0.0033106878900641032
3.124953677664736,0.6000019419943534,0.3012522236207536,0.002589402500235841
3.550454397081473,0.6704236964806061,0.3598763858367056,0.0020097348435791024
4.033892251220623,0.7436832061509921,0.4307794014302606,0.001535067369565974
4.583156090621484,0.8144021504039678,0.5171495956291441,0.0011724990303510865
5.207208929451393,0.8779084169616063,0.6240039982499064,0.0008818310814197914
5.91623420604064,0.9322007367735257,0.7564250726194758,0.0006512758676769232
6.721801958580707,0.9785769412096261,0.924615881604425,0.0004773934114390584
7.637057627679228,1.0203239590815727,1.103327507116431,0.00034828370578896277
8.676936566695368,1.06109255084238,1.3122986003347201,0.00027016877843996
9.858407760284809,1.1030935596787188,1.5607405038510644,0.00020677987864464224
11.200750728209842,1.146103720327579,1.8564931514763163,0.00016011704260490939
12.72587013299487,1.1887538180872674,2.2078558930646555,0.0001251811429523126
14.45865322526771,1.230340969509335,2.5989430095798616,9.599146875818573E-05
16.427375959662296,1.2714675253436099,3.0881404469425093,7.619163699814338E-05
18.664164408375882,1.313741126219952,3.663490578476414,5.863266043383891E-05
21.205519001833704,1.35979013452679,4.329116198992359,4.571520964781689E-05
24.092910151141346,1.412050464450111,5.265369814103447,3.949651153620187E-05
27.3734549718295,1.4714514594147978,6.241146298105407,2.0375265217181435E-05
31.100686151825478,1.5369777806386686,7.665212436137851,5.8977497015957785E-06
35.33542551021658,1.6056050660661043,9.941660953074798,4.153390930494709E-09
40.14677650173894,1.6722953878854128,0,0
45.613251862909266,1.730402770305293,,
51.82405480098948,1.7732101380906968,,
58.88053463252163,1.796168895077443,,
66.8978406248788,1.7985547473767056,,
76.00680102860035,1.783992581273182,,
86.35605796299512,1.7600557420504117,,
98.11449299256871,1.738129963830275,,
111.47398297539121,1.7333533932506882,,
126.6525311539754,1.7634070578085002,,
143.89782458252938,1.8463213351895718,,
163.49127594150298,1.997859939171434,,
185.7526156946912,2.2288554041359916,,
211.0451095247746,2.5434218070540098,,
239.78148618661447,2.93666508709601,,
272.43067251038207,3.390573260456698,,
309.5254454578579,3.869489181918496,,
351.67112609992296,4.319732723753631,,
399.5554573855738,4.677330913742921,,
453.9598268901783,4.879758190401915,,
515.7720176783681,4.874881213564677,,
586.0006953530946,4.627903034257315,,
665.7918676938581,4.124433837023162,,
756.4475854762908,3.3714515841033545,,
859.4471896373824,2.393966701404352,,
976.4714515024996,1.2134256643863495,,
1109.4299999999967,0,,
