Repository: quantumbeam/acoustic-grinding-monitoring

# Acoustic Powder Monitoring

This repository contains data and analysis scripts for a study on predicting particle size distribution from acoustic emission (AE) intensity during powder grinding.

## Data Structure

* `ae_data/`: Contains the raw acoustic emission data.
* `powder_size_distribution_data/`: Contains the particle size distribution data measured after grinding.

Details about the experiments and data organization can be found in the `README.md` files within each directory.

---

# Create a virtual environment (.venv)
uv venv

# Activate the environment
source .venv/bin/activate

## Usage

### 1. `fft_processing.py`

This script calculates the total Acoustic Emission (AE) power within the 100 kHz - 1 MHz frequency band for individual AE data files. It applies a Hamming window and performs a Fast Fourier Transform (FFT) as described in the paper.

**Dependencies:** `pandas`, `numpy`

**How to run:**

```bash
python fft_processing.py

```

The script includes a `SAMPLE_FILE` variable that can be modified to process different files. It also demonstrates processing a few example files.

### 2. `gpr_model.py`

This script builds a Gaussian Process Regression (GPR) model to predict D50 particle size from the 4-point moving average of AE power. It creates a dataset by matching time-series AE data (processed by `fft_processing.py`) with corresponding D50 values from `powder_size_distribution_data` files.

**Key Features:**

* **Time-series Matching:** Accurately matches final D50 values with the smoothed AE power at the end of each grinding duration.
* **Combined Data for GPR:** When processing multiple reagents or trials (e.g., using `--reagent all` or `--trial all`), all selected data points are combined into a single dataset to train a more robust GPR model.
* **Trial-specific Visualization:** The resulting plot visually distinguishes data points from different trials using unique markers (e.g., circles, crosses, triangles) to provide clearer insights into experimental variations while still using all data for the global model.

**Model Implementation Details:**
The Gaussian Process Regression model is implemented using `scikit-learn` with a configuration designed to optimize hyperparameters automatically based on the data:

* **Kernel Configuration:** A combination of Constant, RBF (Radial Basis Function), and White Noise kernels is used to capture both the signal trend and noise.
* `kernel = ConstantKernel(1.0) * RBF(length_scale=1.0) + WhiteKernel(noise_level=1.0)`


* **Optimization:** The hyperparameters (length scale, noise level) are initialized at 1.0 and optimized without strict bounds to find the maximum likelihood estimate.
* **Robustness:** `n_restarts_optimizer=10` is used to run the optimizer multiple times with different initializations, preventing the model from getting stuck in local optima.
* **Normalization:** Target values (D50) are normalized (`normalize_y=True`) during training to improve convergence.

**Dependencies:** `pandas`, `numpy`, `scikit-learn`, `matplotlib`, `tqdm`

**How to run:**

The script automatically manages a cache for pre-calculated Acoustic Emission (AE) power values (`ae_power_cache.json`).

* **First Run / Cache Update:** On the first run, or if the cache is missing or incomplete for the data required by your arguments, the script will automatically calculate the necessary AE power values and update `ae_power_cache.json`. This initial step might take some time (e.g., ~10 minutes for a full dataset), but subsequent runs will be significantly faster as they will load from the cache.
* **Subsequent Runs:** For subsequent runs, the script will load the pre-computed values from `ae_power_cache.json`, significantly speeding up data loading and processing.

You can specify the reagent and trial using command-line arguments:

```bash

# Process only 'NaCl' for the '1st' trial. Cache will be updated if needed.
python gpr_model.py --reagent NaCl --trial 1st

# Process all trials for 'Citricacid'. Cache will be updated if needed.
python gpr_model.py --reagent Citricacid --trial all

# Process all reagents for the '2nd' trial. Cache will be updated if needed.
python gpr_model.py --reagent all --trial 2nd

# Process all reagents and all trials (default behavior). Cache will be updated if needed.
python gpr_model.py

```

**Output Files:**

* Plots are saved in the `results/` directory with dynamic filenames based on the reagent and trial (e.g., `results/gpr_plot_NaCl_1st.pdf`, `results/gpr_plot_all_all.pdf`).
* A CSV file containing R-squared and average variance metrics is also saved in the `results/` directory. If `--reagent all` is used, the CSV will contain metrics for each reagent processed (e.g., `results/gpr_metrics_by_reagent_all.csv`). Otherwise, it will be specific to the chosen reagent (e.g., `results/gpr_metrics_NaCl_all.csv`).

File: results/SI/mean_and_mode/Dmode/evaluation_detail.csv
Material,Trial,Target_Size,Common_Measured_Value,Common_AE_Last_mV2,P2AE_AE_Threshold,P2AE_Is_ExpectedCross,P2AE_Total_Deviation,P2AE_Total_Deviation_Percent,AE2P_Predicted_Value,AE2P_Predicted_Sigma,AE2P_Estimation_Error,AE2P_Estimation_Error_Percent,AE2P_Est_Error_In_GPR_Range
Citricacid,1st,20,515.7720176783681,29.12474450995075,286.48366391953897,False,-495.7720176783681,-2478.8600883918407,577.0483146325269,42.846063699898,-61.27629695415874,-11.880500464135341,False
Citricacid,2nd,20,5.91623420604064,23.687833196648782,286.48366391953897,False,14.08376579395936,70.41882896979679,522.7067575298734,34.780433109774,-516.7905233238328,-8735.126185440313,False
Citricacid,3rd,20,5.91623420604064,14.641998937744976,286.48366391953897,False,14.08376579395936,70.41882896979679,405.0015176867745,38.08287248238047,-399.08528348073384,-6745.596431480969,False
Citricacid,1st,50,515.7720176783681,127.34451766555364,286.48366391953897,False,-465.7720176783681,-931.5440353567362,517.6713380104203,63.52874568545887,-1.8993203320521843,-0.368248037301742,True
Citricacid,2nd,50,515.7720176783681,79.4270416457337,286.48366391953897,False,-465.7720176783681,-931.5440353567362,471.24142239247453,150.60788616448303,44.53059528589358,8.633774954744162,True
Citricacid,3rd,50,515.7720176783681,119.27304976565908,286.48366391953897,False,-465.7720176783681,-931.5440353567362,518.6094950837688,92.31484135433564,-2.837477405400705,-0.5501417890355843,True
Citricacid,1st,100,586.0006953530946,256.01874118821644,286.48366391953897,True,-486.00069535309456,-486.0006953530945,458.84606563447414,152.57561740935043,127.15462971862041,21.698716524901634,True
Citricacid,2nd,100,586.0006953530946,269.377395329171,286.48366391953897,True,-486.00069535309456,-486.0006953530945,490.96527552961106,151.86075291321023,95.0354198234835,16.21762919005069,True
Citricacid,3rd,100,586.0006953530946,339.6523691602516,286.48366391953897,False,-486.00069535309456,-486.0006953530945,481.529829486642,156.20276709938958,104.47086586645258,17.827771655373837,True
MSG,1st,50,453.9598268901783,294.2277249380024,910.7146009565714,False,-403.9598268901783,-807.9196537803566,460.9049623867086,35.83713681254044,-6.94513549653027,-1.529900904251255,True
MSG,2nd,50,453.9598268901783,315.9486380917163,910.7146009565714,False,-403.9598268901783,-807.9196537803566,460.9049623867086,35.83713681254044,-6.94513549653027,-1.529900904251255,True
MSG,3rd,50,453.9598268901783,293.39404906690123,910.7146009565714,False,-403.9598268901783,-807.9196537803566,460.9049623867086,35.83713681254044,-6.94513549653027,-1.529900904251255,True
MSG,1st,100,399.5554573855738,487.197259822933,910.7146009565714,False,-299.5554573855738,-299.5554573855738,460.9049623867086,35.83713681254044,-61.34950500113479,-15.354440508100003,False
MSG,2nd,100,453.9598268901783,546.9780906606752,910.7146009565714,False,-353.9598268901783,-353.9598268901783,460.9049623867086,35.83713681254044,-6.94513549653027,-1.529900904251255,True
MSG,3rd,100,399.5554573855738,559.0162102192472,910.7146009565714,False,-299.5554573855738,-299.5554573855738,460.9049623867086,35.83713681254044,-61.34950500113479,-15.354440508100003,False
MSG,1st,200,453.9598268901783,712.4591950806317,910.7146009565714,True,-253.9598268901783,-126.97991344508914,460.9049623867086,35.83713681254044,-6.94513549653027,-1.529900904251255,True
MSG,2nd,200,453.9598268901783,808.3782100585063,910.7146009565714,False,-253.9598268901783,-126.97991344508914,460.9049623867086,35.83713681254044,-6.94513549653027,-1.529900904251255,True
MSG,3rd,200,453.9598268901783,890.9349256253014,910.7146009565714,False,-253.9598268901783,-126.97991344508914,460.9049623867086,35.83713681254044,-6.94513549653027,-1.529900904251255,True
NaCl,1st,150,185.7526156946912,26.603903026223186,29.300957532129004,True,-35.7526156946912,-23.835077129794133,207.932144741211,14.647033505868471,-22.179529046519804,-11.94035893576582,False
NaCl,2nd,150,185.7526156946912,38.585120094452925,29.300957532129004,False,-35.7526156946912,-23.835077129794133,202.67811533130455,14.537591736153157,-16.925499636613353,-9.111849958782079,False
NaCl,3rd,150,185.7526156946912,39.773067082379875,29.300957532129004,False,-35.7526156946912,-23.835077129794133,202.56713715372211,14.535451067636975,-16.814521459030914,-9.052104809478315,False
NaCl,1st,200,239.78148618661447,79.23163178626497,42.309494359624686,False,-39.78148618661447,-19.890743093307236,264.5813124863295,15.289726049554547,-24.79982629971505,-10.342677699651139,False
NaCl,2nd,200,239.78148618661447,72.45760694419909,42.309494359624686,False,-39.78148618661447,-19.890743093307236,264.69623092250674,15.28150444428329,-24.91474473589227,-10.390604017068233,False
NaCl,3rd,200,239.78148618661447,63.84149383174835,42.309494359624686,False,-39.78148618661447,-19.890743093307236,263.6867315387843,15.342483311563724,-23.9052453521698,-9.96959595686428,False
NaCl,1st,250,272.43067251038207,104.93522613622079,89.97674059338694,False,-22.430672510382067,-8.972269004152826,268.39399572776676,15.398948713844328,4.036676782615302,1.4817262481563886,True
NaCl,2nd,250,272.43067251038207,116.95963071432593,89.97674059338694,False,-22.430672510382067,-8.972269004152826,275.8057807604777,15.190148271735199,-3.37510825009565,-1.2388870236214051,True
NaCl,3rd,250,272.43067251038207,108.10282882562088,89.97674059338694,False,-22.430672510382067,-8.972269004152826,273.2824001291492,15.267714328152225,-0.8517276187671428,-0.31264013369665056,True

File: results/SI/mean_and_mode/Dmode/evaluation_summary_for_table.csv
Material,Target_Size,AE2P_GPR_Prediction,Common_Measured_Mean,AE2P_Estimation_Error,AE2P_Estimation_Error_Percent,AE2P_Est_Error_In_GPR_Range,P2AE_Total_Deviation,P2AE_Total_Deviation_Percent,num_AE2P_mu_GPR,num_AE2P_sigma_GPR,num_Common_mu_trial,num_Common_sigma_trial
Citricacid,20,501.59 ± 38.57,175.87 ± 294.37,-325.7173679195751,-5164.201039128472,False,-155.86816203014982,-779.340810150749,501.58552994972496,38.56978976401749,175.86816203014976,294.3653738356358
Citricacid,50,502.51 ± 102.15,515.77 ± 0.00,13.264599182813564,2.5717950428022784,True,-465.77201767836806,-931.5440353567361,502.50741849555453,102.15049106809253,515.7720176783681,0.0
Citricacid,100,477.11 ± 153.55,586.00 ± 0.00,108.88697180285216,18.581372456775387,True,-486.0006953530945,-486.0006953530945,477.1137235502424,153.5463791406501,586.0006953530946,0.0
MSG,50,460.90 ± 35.84,453.96 ± 0.00,-6.94513549653027,-1.529900904251255,True,-403.95982689017836,-807.9196537803567,460.9049623867086,35.83713681254044,453.95982689017836,6.961868572213853e-14
MSG,100,460.90 ± 35.84,417.69 ± 31.41,-43.214715166266615,-10.74626064015042,False,-317.69024722044196,-317.69024722044196,460.9049623867086,35.83713681254044,417.69024722044196,31.410377378575284
MSG,200,460.90 ± 35.84,453.96 ± 0.00,-6.94513549653027,-1.529900904251255,True,-253.9598268901783,-126.97991344508914,460.9049623867086,35.83713681254044,453.95982689017836,6.961868572213853e-14
NaCl,150,204.39 ± 14.57,185.75 ± 0.00,-18.639850047388023,-10.034771234675405,False,-35.7526156946912,-23.835077129794133,204.39246574207922,14.5733587698862,185.75261569469117,3.4809342861069267e-14
NaCl,200,264.32 ± 15.30,239.78 ± 0.00,-24.539938795925707,-10.234292557861217,False,-39.78148618661447,-19.890743093307236,264.3214249825401,15.304571268467187,239.78148618661444,3.4809342861069267e-14
NaCl,250,272.49 ± 15.29,272.43 ± 0.00,-0.06338636208249682,-0.02326696972055568,True,-22.430672510382067,-8.972269004152826,272.49405887246456,15.285603771243919,272.43067251038207,0.0
