Repository: quantumbeam/acoustic-grinding-monitoring

# Acoustic Powder Monitoring

This repository contains data and analysis scripts for a study on predicting particle size distribution from acoustic emission (AE) intensity during powder grinding.

## Data Structure

* `ae_data/`: Contains the raw acoustic emission data.
* `powder_size_distribution_data/`: Contains the particle size distribution data measured after grinding.

Details about the experiments and data organization can be found in the `README.md` files within each directory.

---

# Create a virtual environment (.venv)
uv venv

# Activate the environment
source .venv/bin/activate

## Usage

### 1. `fft_processing.py`

This script calculates the total Acoustic Emission (AE) power within the 100 kHz - 1 MHz frequency band for individual AE data files. It applies a Hamming window and performs a Fast Fourier Transform (FFT) as described in the paper.

**Dependencies:** `pandas`, `numpy`

**How to run:**

```bash
python fft_processing.py

```

The script includes a `SAMPLE_FILE` variable that can be modified to process different files. It also demonstrates processing a few example files.

### 2. `gpr_model.py`

This script builds a Gaussian Process Regression (GPR) model to predict D50 particle size from the 4-point moving average of AE power. It creates a dataset by matching time-series AE data (processed by `fft_processing.py`) with corresponding D50 values from `powder_size_distribution_data` files.

**Key Features:**

* **Time-series Matching:** Accurately matches final D50 values with the smoothed AE power at the end of each grinding duration.
* **Combined Data for GPR:** When processing multiple reagents or trials (e.g., using `--reagent all` or `--trial all`), all selected data points are combined into a single dataset to train a more robust GPR model.
* **Trial-specific Visualization:** The resulting plot visually distinguishes data points from different trials using unique markers (e.g., circles, crosses, triangles) to provide clearer insights into experimental variations while still using all data for the global model.

**Model Implementation Details:**
The Gaussian Process Regression model is implemented using `scikit-learn` with a configuration designed to optimize hyperparameters automatically based on the data:

* **Kernel Configuration:** A combination of Constant, RBF (Radial Basis Function), and White Noise kernels is used to capture both the signal trend and noise.
* `kernel = ConstantKernel(1.0) * RBF(length_scale=1.0) + WhiteKernel(noise_level=1.0)`


* **Optimization:** The hyperparameters (length scale, noise level) are initialized at 1.0 and optimized without strict bounds to find the maximum likelihood estimate.
* **Robustness:** `n_restarts_optimizer=10` is used to run the optimizer multiple times with different initializations, preventing the model from getting stuck in local optima.
* **Normalization:** Target values (D50) are normalized (`normalize_y=True`) during training to improve convergence.

**Dependencies:** `pandas`, `numpy`, `scikit-learn`, `matplotlib`, `tqdm`

**How to run:**

The script automatically manages a cache for pre-calculated Acoustic Emission (AE) power values (`ae_power_cache.json`).

* **First Run / Cache Update:** On the first run, or if the cache is missing or incomplete for the data required by your arguments, the script will automatically calculate the necessary AE power values and update `ae_power_cache.json`. This initial step might take some time (e.g., ~10 minutes for a full dataset), but subsequent runs will be significantly faster as they will load from the cache.
* **Subsequent Runs:** For subsequent runs, the script will load the pre-computed values from `ae_power_cache.json`, significantly speeding up data loading and processing.

You can specify the reagent and trial using command-line arguments:

```bash

# Process only 'NaCl' for the '1st' trial. Cache will be updated if needed.
python gpr_model.py --reagent NaCl --trial 1st

# Process all trials for 'Citricacid'. Cache will be updated if needed.
python gpr_model.py --reagent Citricacid --trial all

# Process all reagents for the '2nd' trial. Cache will be updated if needed.
python gpr_model.py --reagent all --trial 2nd

# Process all reagents and all trials (default behavior). Cache will be updated if needed.
python gpr_model.py

```

**Output Files:**

* Plots are saved in the `results/` directory with dynamic filenames based on the reagent and trial (e.g., `results/gpr_plot_NaCl_1st.pdf`, `results/gpr_plot_all_all.pdf`).
* A CSV file containing R-squared and average variance metrics is also saved in the `results/` directory. If `--reagent all` is used, the CSV will contain metrics for each reagent processed (e.g., `results/gpr_metrics_by_reagent_all.csv`). Otherwise, it will be specific to the chosen reagent (e.g., `results/gpr_metrics_NaCl_all.csv`).

File: results/SI_plots/mean_and_mode/D50/evaluation_summary_for_table.csv
Material,Target_Size,AE2P_GPR_Prediction,Common_Measured_Mean,AE2P_Estimation_Error,AE2P_Estimation_Error_Percent,AE2P_Est_Error_In_GPR_Range,P2AE_Total_Deviation,P2AE_Total_Deviation_Percent,num_AE2P_mu_GPR,num_AE2P_sigma_GPR,num_Common_mu_trial,num_Common_sigma_trial
Citricacid,20,18.22 ± 3.05,15.33 ± 3.19,-2.8856164892431067,-21.98970372461406,True,4.66589611976658,23.3294805988329,18.219720369476526,3.0526213090802954,15.33410388023342,3.1859723415257473
Citricacid,50,45.11 ± 3.42,33.73 ± 6.48,-11.381394343454971,-35.89757240015433,False,16.269958443376183,32.539916886752366,45.11143590007879,3.4191976019060744,33.73004155662381,6.476918755114114
Citricacid,100,82.46 ± 4.50,86.63 ± 12.50,4.171649469553425,4.11167359460926,True,13.366413029723853,13.366413029723853,82.46193750072273,4.500626716517693,86.63358697027614,12.50146542076134
MSG,50,40.98 ± 11.01,46.47 ± 2.17,5.4847817064529165,11.771019251675042,True,3.5324984369938854,7.064996873987771,40.982719856553196,11.010717133030655,46.46750156300612,2.1722893978105486
MSG,100,89.86 ± 10.80,111.04 ± 2.50,21.184187238600472,19.0812667451635,False,-11.040091439899149,-11.040091439899149,89.85590420129869,10.795147485550084,111.04009143989914,2.502726105695172
MSG,200,157.60 ± 11.06,168.03 ± 10.54,10.423498795778945,5.9660602980875845,True,31.973633670839273,15.986816835419637,157.60286753338178,11.059021216076777,168.02636632916074,10.535168873874687
NaCl,150,122.48 ± 12.06,116.65 ± 7.12,-5.837966884548446,-5.259201765277819,True,33.3549757908011,22.236650527200727,122.48299109374734,12.059020388150573,116.6450242091989,7.115692949184794
NaCl,200,180.14 ± 12.58,173.35 ± 6.60,-6.7832193136934125,-3.996055219546637,True,26.648149020461158,13.324074510230579,180.13507029323227,12.578848143036003,173.35185097953885,6.604331649276366
NaCl,250,210.41 ± 12.53,209.76 ± 12.53,-0.6527733246107251,-0.4741109926639668,True,40.23947183375202,16.095788733500807,210.41330149085874,12.534006162107021,209.760528166248,12.534818819914578
