Repository: quantumbeam/acoustic-grinding-monitoring

# Acoustic Powder Monitoring

This repository contains data and analysis scripts for a study on predicting particle size distribution from acoustic emission (AE) intensity during powder grinding.

## Data Structure

* `ae_data/`: Contains the raw acoustic emission data.
* `powder_size_distribution_data/`: Contains the particle size distribution data measured after grinding.

Details about the experiments and data organization can be found in the `README.md` files within each directory.

---

# Create a virtual environment (.venv)
uv venv

# Activate the environment
source .venv/bin/activate

## Usage

### 1. `fft_processing.py`

This script calculates the total Acoustic Emission (AE) power within the 100 kHz - 1 MHz frequency band for individual AE data files. It applies a Hamming window and performs a Fast Fourier Transform (FFT) as described in the paper.

**Dependencies:** `pandas`, `numpy`

**How to run:**

```bash
python fft_processing.py

```

The script includes a `SAMPLE_FILE` variable that can be modified to process different files. It also demonstrates processing a few example files.

### 2. `gpr_model.py`

This script builds a Gaussian Process Regression (GPR) model to predict D50 particle size from the 4-point moving average of AE power. It creates a dataset by matching time-series AE data (processed by `fft_processing.py`) with corresponding D50 values from `powder_size_distribution_data` files.

**Key Features:**

* **Time-series Matching:** Accurately matches final D50 values with the smoothed AE power at the end of each grinding duration.
* **Combined Data for GPR:** When processing multiple reagents or trials (e.g., using `--reagent all` or `--trial all`), all selected data points are combined into a single dataset to train a more robust GPR model.
* **Trial-specific Visualization:** The resulting plot visually distinguishes data points from different trials using unique markers (e.g., circles, crosses, triangles) to provide clearer insights into experimental variations while still using all data for the global model.

**Model Implementation Details:**
The Gaussian Process Regression model is implemented using `scikit-learn` with a configuration designed to optimize hyperparameters automatically based on the data:

* **Kernel Configuration:** A combination of Constant, RBF (Radial Basis Function), and White Noise kernels is used to capture both the signal trend and noise.
* `kernel = ConstantKernel(1.0) * RBF(length_scale=1.0) + WhiteKernel(noise_level=1.0)`


* **Optimization:** The hyperparameters (length scale, noise level) are initialized at 1.0 and optimized without strict bounds to find the maximum likelihood estimate.
* **Robustness:** `n_restarts_optimizer=10` is used to run the optimizer multiple times with different initializations, preventing the model from getting stuck in local optima.
* **Normalization:** Target values (D50) are normalized (`normalize_y=True`) during training to improve convergence.

**Dependencies:** `pandas`, `numpy`, `scikit-learn`, `matplotlib`, `tqdm`

**How to run:**

The script automatically manages a cache for pre-calculated Acoustic Emission (AE) power values (`ae_power_cache.json`).

* **First Run / Cache Update:** On the first run, or if the cache is missing or incomplete for the data required by your arguments, the script will automatically calculate the necessary AE power values and update `ae_power_cache.json`. This initial step might take some time (e.g., ~10 minutes for a full dataset), but subsequent runs will be significantly faster as they will load from the cache.
* **Subsequent Runs:** For subsequent runs, the script will load the pre-computed values from `ae_power_cache.json`, significantly speeding up data loading and processing.

You can specify the reagent and trial using command-line arguments:

```bash

# Process only 'NaCl' for the '1st' trial. Cache will be updated if needed.
python gpr_model.py --reagent NaCl --trial 1st

# Process all trials for 'Citricacid'. Cache will be updated if needed.
python gpr_model.py --reagent Citricacid --trial all

# Process all reagents for the '2nd' trial. Cache will be updated if needed.
python gpr_model.py --reagent all --trial 2nd

# Process all reagents and all trials (default behavior). Cache will be updated if needed.
python gpr_model.py

```

**Output Files:**

* Plots are saved in the `results/` directory with dynamic filenames based on the reagent and trial (e.g., `results/gpr_plot_NaCl_1st.pdf`, `results/gpr_plot_all_all.pdf`).
* A CSV file containing R-squared and average variance metrics is also saved in the `results/` directory. If `--reagent all` is used, the CSV will contain metrics for each reagent processed (e.g., `results/gpr_metrics_by_reagent_all.csv`). Otherwise, it will be specific to the chosen reagent (e.g., `results/gpr_metrics_NaCl_all.csv`).

File: results/SI_plots/mean_and_mode/Dmode/exp2_monotone_bernstein_dataset_raw_bic_Dmode.csv
particle_size,ae_power_mV2,grind_min,trial,reagent
515.7720176783681,32.72457852392356,20.0,2nd,Citricacid
586.0006953530946,325.30473295532056,7.0,2nd,Citricacid
586.0006953530946,913.622851957277,3.0,2nd,Citricacid
515.7720176783681,75.07971483603745,15.0,2nd,Citricacid
515.7720176783681,131.734787918448,10.0,2nd,Citricacid
586.0006953530946,437.10516216630685,5.0,2nd,Citricacid
5.91623420604064,9.365517418630096,25.0,2nd,Citricacid
515.7720176783681,211.0044629096607,10.0,1st,Citricacid
586.0006953530946,1066.8746107772297,3.0,1st,Citricacid
515.7720176783681,65.6740475787897,15.0,1st,Citricacid
515.7720176783681,344.8849511123659,7.0,1st,Citricacid
586.0006953530946,440.4471545884482,5.0,1st,Citricacid
515.7720176783681,34.22249629495883,20.0,1st,Citricacid
5.91623420604064,9.729279923608882,25.0,1st,Citricacid
5.91623420604064,13.524612482432852,25.0,3rd,Citricacid
515.7720176783681,156.17602781668467,10.0,3rd,Citricacid
5.91623420604064,19.998465492446638,20.0,3rd,Citricacid
586.0006953530946,272.22088472813465,7.0,3rd,Citricacid
586.0006953530946,415.60282517417005,5.0,3rd,Citricacid
515.7720176783681,82.17547618732412,15.0,3rd,Citricacid
586.0006953530946,958.6843014681198,3.0,3rd,Citricacid
351.67112609992296,192.13426431677559,3.0,2nd,NaCl
272.43067251038207,135.13165484661187,5.0,2nd,NaCl
239.78148618661447,99.41674745402393,10.0,2nd,NaCl
163.49127594150298,30.803632999111972,25.0,2nd,NaCl
211.0451095247746,49.640868413126185,15.0,2nd,NaCl
272.43067251038207,104.47757691003085,7.0,2nd,NaCl
185.7526156946912,36.36632489298246,20.0,2nd,NaCl
272.43067251038207,121.61144405794352,7.0,1st,NaCl
185.7526156946912,35.632483476247586,20.0,1st,NaCl
211.0451095247746,53.81750437524697,15.0,1st,NaCl
272.43067251038207,79.17157714351703,10.0,1st,NaCl
309.5254454578579,163.38075042201757,3.0,1st,NaCl
309.5254454578579,154.01471914416487,5.0,1st,NaCl
185.7526156946912,31.939916912042552,25.0,1st,NaCl
239.78148618661447,52.65805361909085,15.0,3rd,NaCl
272.43067251038207,152.61166918259224,7.0,3rd,NaCl
163.49127594150298,25.218847114600877,25.0,3rd,NaCl
185.7526156946912,36.31387345908618,20.0,3rd,NaCl
309.5254454578579,151.66580164247893,5.0,3rd,NaCl
272.43067251038207,93.11159670173899,10.0,3rd,NaCl
309.5254454578579,216.13846793288405,3.0,3rd,NaCl
453.9598268901783,287.1041998273362,20.0,2nd,MSG
515.7720176783681,797.4193450889063,10.0,2nd,MSG
515.7720176783681,1422.1666744477263,7.0,2nd,MSG
399.5554573855738,637.0536223491965,15.0,2nd,MSG
45.613251862909266,236.12320549555452,25.0,2nd,MSG
453.9598268901783,1502.0127988853385,5.0,2nd,MSG
515.7720176783681,2674.699550201119,3.0,2nd,MSG
515.7720176783681,2017.5805047835413,5.0,1st,MSG
515.7720176783681,903.3074476713481,15.0,1st,MSG
45.613251862909266,239.98640049518053,25.0,1st,MSG
515.7720176783681,2925.968239588679,3.0,1st,MSG
453.9598268901783,1243.244419002741,10.0,1st,MSG
515.7720176783681,1595.4489664056614,7.0,1st,MSG
453.9598268901783,463.92802967225055,20.0,1st,MSG
453.9598268901783,1500.1238132026028,5.0,3rd,MSG
45.613251862909266,383.9958434482035,25.0,3rd,MSG
453.9598268901783,2681.0896349252803,3.0,3rd,MSG
399.5554573855738,472.50554374656247,15.0,3rd,MSG
309.5254454578579,356.47465127926597,20.0,3rd,MSG
453.9598268901783,1120.1925552109892,7.0,3rd,MSG
453.9598268901783,900.6284457132554,10.0,3rd,MSG
