Repository: quantumbeam/acoustic-grinding-monitoring

# Acoustic Powder Monitoring

This repository contains data and analysis scripts for a study on predicting particle size distribution from acoustic emission (AE) intensity during powder grinding.

## Data Structure

* `ae_data/`: Contains the raw acoustic emission data.
* `powder_size_distribution_data/`: Contains the particle size distribution data measured after grinding.

Details about the experiments and data organization can be found in the `README.md` files within each directory.

---

# Create a virtual environment (.venv)
uv venv

# Activate the environment
source .venv/bin/activate

## Usage

### 1. `fft_processing.py`

This script calculates the total Acoustic Emission (AE) power within the 100 kHz - 1 MHz frequency band for individual AE data files. It applies a Hamming window and performs a Fast Fourier Transform (FFT) as described in the paper.

**Dependencies:** `pandas`, `numpy`

**How to run:**

```bash
python fft_processing.py

```

The script includes a `SAMPLE_FILE` variable that can be modified to process different files. It also demonstrates processing a few example files.

### 2. `gpr_model.py`

This script builds a Gaussian Process Regression (GPR) model to predict D50 particle size from the 4-point moving average of AE power. It creates a dataset by matching time-series AE data (processed by `fft_processing.py`) with corresponding D50 values from `powder_size_distribution_data` files.

**Key Features:**

* **Time-series Matching:** Accurately matches final D50 values with the smoothed AE power at the end of each grinding duration.
* **Combined Data for GPR:** When processing multiple reagents or trials (e.g., using `--reagent all` or `--trial all`), all selected data points are combined into a single dataset to train a more robust GPR model.
* **Trial-specific Visualization:** The resulting plot visually distinguishes data points from different trials using unique markers (e.g., circles, crosses, triangles) to provide clearer insights into experimental variations while still using all data for the global model.

**Model Implementation Details:**
The Gaussian Process Regression model is implemented using `scikit-learn` with a configuration designed to optimize hyperparameters automatically based on the data:

* **Kernel Configuration:** A combination of Constant, RBF (Radial Basis Function), and White Noise kernels is used to capture both the signal trend and noise.
* `kernel = ConstantKernel(1.0) * RBF(length_scale=1.0) + WhiteKernel(noise_level=1.0)`


* **Optimization:** The hyperparameters (length scale, noise level) are initialized at 1.0 and optimized without strict bounds to find the maximum likelihood estimate.
* **Robustness:** `n_restarts_optimizer=10` is used to run the optimizer multiple times with different initializations, preventing the model from getting stuck in local optima.
* **Normalization:** Target values (D50) are normalized (`normalize_y=True`) during training to improve convergence.

**Dependencies:** `pandas`, `numpy`, `scikit-learn`, `matplotlib`, `tqdm`

**How to run:**

The script automatically manages a cache for pre-calculated Acoustic Emission (AE) power values (`ae_power_cache.json`).

* **First Run / Cache Update:** On the first run, or if the cache is missing or incomplete for the data required by your arguments, the script will automatically calculate the necessary AE power values and update `ae_power_cache.json`. This initial step might take some time (e.g., ~10 minutes for a full dataset), but subsequent runs will be significantly faster as they will load from the cache.
* **Subsequent Runs:** For subsequent runs, the script will load the pre-computed values from `ae_power_cache.json`, significantly speeding up data loading and processing.

You can specify the reagent and trial using command-line arguments:

```bash

# Process only 'NaCl' for the '1st' trial. Cache will be updated if needed.
python gpr_model.py --reagent NaCl --trial 1st

# Process all trials for 'Citricacid'. Cache will be updated if needed.
python gpr_model.py --reagent Citricacid --trial all

# Process all reagents for the '2nd' trial. Cache will be updated if needed.
python gpr_model.py --reagent all --trial 2nd

# Process all reagents and all trials (default behavior). Cache will be updated if needed.
python gpr_model.py

```

**Output Files:**

* Plots are saved in the `results/` directory with dynamic filenames based on the reagent and trial (e.g., `results/gpr_plot_NaCl_1st.pdf`, `results/gpr_plot_all_all.pdf`).
* A CSV file containing R-squared and average variance metrics is also saved in the `results/` directory. If `--reagent all` is used, the CSV will contain metrics for each reagent processed (e.g., `results/gpr_metrics_by_reagent_all.csv`). Otherwise, it will be specific to the chosen reagent (e.g., `results/gpr_metrics_NaCl_all.csv`).

File: results/SI_plots/exp3_gpr_evaluation_detail.csv
Material,Trial,Target_D50,Common_Measured_D50,Common_AE_Last_mV2,AE2P_Predicted_D50,AE2P_Predicted_Sigma,AE2P_Estimation_Error,AE2P_Estimation_Error_Percent,AE2P_Estimation_Error_PM,AE2P_Estimation_Error_MP,AE2P_z_pred_PM,AE2P_z_pred_MP,AE2P_Estimation_Error_Percent_PM,AE2P_Estimation_Error_Percent_MP,AE2P_Est_Error_In_GPR_Range
Citricacid,1st,20,21.272009219441358,29.12474450995076,20.693561799758367,1.9090964323271182,0.5784474196829912,2.7192890606418336,-0.5784474196829912,0.5784474196829912,-0.30299539084984045,0.30299539084984045,-2.7192890606418336,2.7192890606418336,True
Citricacid,2nd,20,14.075905155711363,23.687833196648775,20.07527610661811,0.8367875048452649,-5.999370950906746,-42.621564187454574,5.999370950906746,-5.999370950906746,7.169527408294802,-7.169527408294802,42.621564187454574,-42.621564187454574,False
Citricacid,3rd,20,16.87195439981289,14.641998937744976,19.111130311617003,1.7600765029360705,-2.2391759118041143,-13.271585844429184,2.2391759118041143,-2.2391759118041143,1.2722037411833147,-1.2722037411833147,13.271585844429184,-13.271585844429184,False
Citricacid,1st,50,46.069932009211314,127.34451766555364,44.51162709503288,5.815443527051732,1.5583049141784358,3.382477130347979,-1.5583049141784358,1.5583049141784358,-0.2679597707259403,0.2679597707259403,-3.382477130347979,3.382477130347979,True
Citricacid,2nd,50,31.445636319257012,79.4270416457337,39.88598214032958,10.738678612842033,-8.440345821072569,-26.841071795719333,8.440345821072569,-8.440345821072569,0.785976201110911,-0.785976201110911,26.841071795719333,-26.841071795719333,True
Citricacid,3rd,50,37.32884736783548,119.27304976565908,46.99911910100017,9.178097323457632,-9.67027173316469,-25.905626385606297,9.67027173316469,-9.67027173316469,1.053624884587914,-1.053624884587914,25.905626385606297,-25.905626385606297,False
Citricacid,1st,100,83.2364100795578,256.0187411882164,90.17745554266983,10.752595015935077,-6.941045463112033,-8.33895341771437,6.941045463112033,-6.941045463112033,0.6455228205680189,-0.6455228205680189,8.33895341771437,-8.33895341771437,True
Citricacid,2nd,100,100.21029022100892,269.377395329171,97.63472854349456,10.749413318398549,2.575561677514358,2.570156888912388,-2.575561677514358,2.575561677514358,-0.23960020898127174,0.23960020898127174,-2.570156888912388,2.570156888912388,True
Citricacid,3rd,100,111.58273301475734,339.6523691602516,97.23582349467985,10.766036188862248,14.346909520077489,12.857643053231222,-14.346909520077489,14.346909520077489,-1.3326083312742112,1.3326083312742112,-12.857643053231222,12.857643053231222,False
MSG,1st,50,43.63241767470192,401.0419676670302,53.19931514353496,14.420273678845266,-9.56689746883304,-21.926122774489137,9.56689746883304,-9.56689746883304,0.663433835022688,-0.663433835022688,21.926122774489137,-21.926122774489137,True
MSG,2nd,50,59.22383525724199,426.598558207979,52.311045607986316,24.939527904334998,6.9127896492556715,11.672310006992268,-6.9127896492556715,6.9127896492556715,-0.2771820571653278,0.2771820571653278,-11.672310006992268,11.672310006992268,True
MSG,3rd,50,54.390941050657226,426.2964094936548,52.01567026225785,29.233327339244234,2.3752707883993764,4.3670338157730315,-2.3752707883993764,2.3752707883993764,-0.0812521530934557,0.0812521530934557,-4.3670338157730315,4.3670338157730315,True
MSG,1st,100,146.6577888243003,546.3795173187598,91.87641404392386,29.23337057590536,54.78137478037644,37.35319836712246,-54.78137478037644,54.78137478037644,-1.8739328959052082,1.8739328959052082,-37.35319836712246,37.35319836712246,False
MSG,2nd,100,136.44270542061878,689.2517558575216,94.17579365738052,29.23337057590536,42.266911763238255,30.97777314876594,-42.266911763238255,42.266911763238255,-1.4458446265541258,1.4458446265541258,-30.97777314876594,30.97777314876594,False
MSG,3rd,100,93.1045625106424,680.8959686935233,91.36029902739679,29.23337057590536,1.7442634832456037,1.8734457648584346,-1.7442634832456037,1.7442634832456037,-0.05966686183916319,0.05966686183916319,-1.8734457648584346,1.8734457648584346,True
MSG,1st,200,223.93992350836493,877.1062792545425,165.22744191219158,29.23337057590536,58.71248159617335,26.217960905028274,-58.71248159617335,58.71248159617335,-2.0084061618459135,2.0084061618459135,-26.217960905028274,26.217960905028274,False
MSG,2nd,200,328.5137707652646,1299.1680252932726,203.46312531440694,29.23337057590536,125.05064545085767,38.06557185093195,-125.05064545085767,125.05064545085767,-4.277667712868065,4.277667712868065,-38.06557185093195,38.06557185093195,False
MSG,3rd,200,248.87400775190187,1183.435131962044,205.60396176719155,29.23337057590536,43.27004598471032,17.38632586647838,-43.27004598471032,43.27004598471032,-1.480159322455079,1.480159322455079,-17.38632586647838,17.38632586647838,False
NaCl,1st,150,133.36230240096396,26.603903026223186,141.96835137694643,13.932011765972174,-8.606048975982475,-6.453134672276225,8.606048975982475,-8.606048975982475,0.6177176075175347,-0.6177176075175347,6.453134672276225,-6.453134672276225,True
NaCl,2nd,150,123.80627634317088,38.585120094452925,138.30407894138295,13.932011770368039,-14.497802598212076,-11.710070786739859,14.497802598212076,-14.497802598212076,1.0406108491127903,-1.0406108491127903,11.710070786739859,-11.710070786739859,False
NaCl,3rd,150,139.81226652875748,39.77306708237987,138.2261795845673,13.932011770368039,1.5860869441901855,1.1344404776271537,-1.5860869441901855,1.5860869441901855,-0.11384478927613526,0.11384478927613526,-1.1344404776271537,1.1344404776271537,True
NaCl,1st,200,196.06905313065772,79.23163178626496,197.36125426325364,13.932011770368039,-1.2922011325959204,-0.6590540995446208,1.2922011325959204,-1.2922011325959204,0.09275050537527536,-0.09275050537527536,0.6590540995446208,-0.6590540995446208,True
NaCl,2nd,200,204.38753093854234,72.45760694419909,197.80402335972596,13.932011770368039,6.583507578816381,3.22109061574602,-6.583507578816381,6.583507578816381,-0.47254536439732464,0.47254536439732464,-3.22109061574602,3.22109061574602,True
NaCl,3rd,200,189.5014959569752,63.84149383174835,194.47165754434005,13.932011770368039,-4.970161587364856,-2.6227558586098403,4.970161587364856,-4.970161587364856,0.3567439985900587,-0.3567439985900587,2.6227558586098403,-2.6227558586098403,True
NaCl,1st,250,223.63154378301905,104.9352261362208,244.57782813911234,13.932011770368039,-20.946284356093287,-9.366426579077167,20.946284356093287,-20.946284356093287,1.5034644458630078,-1.5034644458630078,9.366426579077167,-9.366426579077167,False
NaCl,2nd,250,252.07423035335492,116.95963071432588,253.3886599658896,13.893999762392959,-1.314429612534667,-0.5214454530683735,1.314429612534667,-1.314429612534667,0.09460411940501454,-0.09460411940501454,0.5214454530683735,-0.5214454530683735,True
NaCl,3rd,250,238.22189823722175,108.10282882562086,250.9297814510756,12.799444426754208,-12.707883213853847,-5.334473156283607,12.707883213853847,-12.707883213853847,0.992846469749189,-0.992846469749189,5.334473156283607,-5.334473156283607,True
