Repository: quantumbeam/acoustic-grinding-monitoring

# Acoustic Powder Monitoring

This repository contains data and analysis scripts for a study on predicting particle size distribution from acoustic emission (AE) intensity during powder grinding.

## Data Structure

* `ae_data/`: Contains the raw acoustic emission data.
* `powder_size_distribution_data/`: Contains the particle size distribution data measured after grinding.

Details about the experiments and data organization can be found in the `README.md` files within each directory.

---

# Create a virtual environment (.venv)
uv venv

# Activate the environment
source .venv/bin/activate

## Usage

### 1. `fft_processing.py`

This script calculates the total Acoustic Emission (AE) power within the 100 kHz - 1 MHz frequency band for individual AE data files. It applies a Hamming window and performs a Fast Fourier Transform (FFT) as described in the paper.

**Dependencies:** `pandas`, `numpy`

**How to run:**

```bash
python fft_processing.py

```

The script includes a `SAMPLE_FILE` variable that can be modified to process different files. It also demonstrates processing a few example files.

### 2. `gpr_model.py`

This script builds a Gaussian Process Regression (GPR) model to predict D50 particle size from the 4-point moving average of AE power. It creates a dataset by matching time-series AE data (processed by `fft_processing.py`) with corresponding D50 values from `powder_size_distribution_data` files.

**Key Features:**

* **Time-series Matching:** Accurately matches final D50 values with the smoothed AE power at the end of each grinding duration.
* **Combined Data for GPR:** When processing multiple reagents or trials (e.g., using `--reagent all` or `--trial all`), all selected data points are combined into a single dataset to train a more robust GPR model.
* **Trial-specific Visualization:** The resulting plot visually distinguishes data points from different trials using unique markers (e.g., circles, crosses, triangles) to provide clearer insights into experimental variations while still using all data for the global model.

**Model Implementation Details:**
The Gaussian Process Regression model is implemented using `scikit-learn` with a configuration designed to optimize hyperparameters automatically based on the data:

* **Kernel Configuration:** A combination of Constant, RBF (Radial Basis Function), and White Noise kernels is used to capture both the signal trend and noise.
* `kernel = ConstantKernel(1.0) * RBF(length_scale=1.0) + WhiteKernel(noise_level=1.0)`


* **Optimization:** The hyperparameters (length scale, noise level) are initialized at 1.0 and optimized without strict bounds to find the maximum likelihood estimate.
* **Robustness:** `n_restarts_optimizer=10` is used to run the optimizer multiple times with different initializations, preventing the model from getting stuck in local optima.
* **Normalization:** Target values (D50) are normalized (`normalize_y=True`) during training to improve convergence.

**Dependencies:** `pandas`, `numpy`, `scikit-learn`, `matplotlib`, `tqdm`

**How to run:**

The script automatically manages a cache for pre-calculated Acoustic Emission (AE) power values (`ae_power_cache.json`).

* **First Run / Cache Update:** On the first run, or if the cache is missing or incomplete for the data required by your arguments, the script will automatically calculate the necessary AE power values and update `ae_power_cache.json`. This initial step might take some time (e.g., ~10 minutes for a full dataset), but subsequent runs will be significantly faster as they will load from the cache.
* **Subsequent Runs:** For subsequent runs, the script will load the pre-computed values from `ae_power_cache.json`, significantly speeding up data loading and processing.

You can specify the reagent and trial using command-line arguments:

```bash

# Process only 'NaCl' for the '1st' trial. Cache will be updated if needed.
python gpr_model.py --reagent NaCl --trial 1st

# Process all trials for 'Citricacid'. Cache will be updated if needed.
python gpr_model.py --reagent Citricacid --trial all

# Process all reagents for the '2nd' trial. Cache will be updated if needed.
python gpr_model.py --reagent all --trial 2nd

# Process all reagents and all trials (default behavior). Cache will be updated if needed.
python gpr_model.py

```

**Output Files:**

* Plots are saved in the `results/` directory with dynamic filenames based on the reagent and trial (e.g., `results/gpr_plot_NaCl_1st.pdf`, `results/gpr_plot_all_all.pdf`).
* A CSV file containing R-squared and average variance metrics is also saved in the `results/` directory. If `--reagent all` is used, the CSV will contain metrics for each reagent processed (e.g., `results/gpr_metrics_by_reagent_all.csv`). Otherwise, it will be specific to the chosen reagent (e.g., `results/gpr_metrics_NaCl_all.csv`).

File: results/discussion/d50_ratio_timeseries/d50_ratio_exp2_Citricacid_3rd.csv
prev_grind_min,next_grind_min,delta_min,d50_prev,d50_next,d50_ratio,prev_file,next_file
3.0,5.0,2.0,217.24256599827507,100.38306343078706,0.46207824405638864,20251218_155531_Citricacid_grind3min_3rd.csv,20251218_160554_Citricacid_grind5min_3rd.csv
5.0,7.0,2.0,100.38306343078706,88.22464810880143,0.8788798139203162,20251218_160554_Citricacid_grind5min_3rd.csv,20251218_162525_Citricacid_grind7min_3rd.csv
7.0,10.0,3.0,88.22464810880143,53.38039672009373,0.6050508317614748,20251218_162525_Citricacid_grind7min_3rd.csv,20251218_163124_Citricacid_grind10min_3rd.csv
10.0,15.0,5.0,53.38039672009373,29.078502752487978,0.5447412259778522,20251218_163124_Citricacid_grind10min_3rd.csv,20251218_165218_Citricacid_grind15min_3rd.csv
15.0,20.0,5.0,29.078502752487978,17.915867690145802,0.6161207075427193,20251218_165218_Citricacid_grind15min_3rd.csv,20251218_171820_Citricacid_grind20min_3rd.csv
20.0,25.0,5.0,17.915867690145802,11.463645143644198,0.6398598907910837,20251218_171820_Citricacid_grind20min_3rd.csv,20251218_174304_Citricacid_grind25min_3rd.csv

File: results/discussion/d50_ratio_timeseries/d50_ratio_exp2_MSG_1st.csv
prev_grind_min,next_grind_min,delta_min,d50_prev,d50_next,d50_ratio,prev_file,next_file
3.0,5.0,2.0,303.9422222635587,215.9037452947379,0.7103446954056958,20251219_111455_MSG_grind3min.csv,20251219_110836_MSG_grind5min.csv
5.0,7.0,2.0,215.9037452947379,157.24508152995352,0.7283110411785245,20251219_110836_MSG_grind5min.csv,20251219_112418_MSG_grind7min.csv
7.0,10.0,3.0,157.24508152995352,119.7637233259224,0.761637325381835,20251219_112418_MSG_grind7min.csv,20251219_113754_MSG_grind10min.csv
10.0,15.0,5.0,119.7637233259224,65.2140850299622,0.5445228590003837,20251219_113754_MSG_grind10min.csv,20251219_115519_MSG_grind15min.csv
15.0,20.0,5.0,65.2140850299622,55.250120356186976,0.8472114625360864,20251219_115519_MSG_grind15min.csv,20251219_122106_MSG_grind20min.csv
20.0,25.0,5.0,55.250120356186976,39.16418176244425,0.708852424392205,20251219_122106_MSG_grind20min.csv,20251219_124806_MSG_grind25min.csv

File: results/discussion/d50_ratio_timeseries/d50_ratio_exp2_MSG_3rd.csv
prev_grind_min,next_grind_min,delta_min,d50_prev,d50_next,d50_ratio,prev_file,next_file
3.0,5.0,2.0,316.2658300554356,215.10296362929492,0.6801334295000865,20251219_164835_MSG_grind3min_3rd.csv,20251219_165653_MSG_grind5min_3rd.csv
5.0,7.0,2.0,215.10296362929492,194.54312094231764,0.904418598702295,20251219_165653_MSG_grind5min_3rd.csv,20251219_170927_MSG_grind7min_3rd.csv
7.0,10.0,3.0,194.54312094231764,120.64842462764895,0.6201628926443583,20251219_170927_MSG_grind7min_3rd.csv,20251219_172341_MSG_grind10min_3rd.csv
10.0,15.0,5.0,120.64842462764895,65.91111438603983,0.5463072940194447,20251219_172341_MSG_grind10min_3rd.csv,20251219_174516_MSG_grind15min_3rd.csv
15.0,20.0,5.0,65.91111438603983,45.49190790608803,0.6902008611118757,20251219_174516_MSG_grind15min_3rd.csv,20251219_180845_MSG_grind20min_3rd.csv
20.0,25.0,5.0,45.49190790608803,37.17902208930683,0.8172667140287445,20251219_180845_MSG_grind20min_3rd.csv,20251219_183509_MSG_grind25min_3rd.csv

File: results/discussion/d50_ratio_timeseries/d50_ratio_exp2_NaCl_2nd.csv
prev_grind_min,next_grind_min,delta_min,d50_prev,d50_next,d50_ratio,prev_file,next_file
3.0,5.0,2.0,317.41292771292296,250.34739628377204,0.7887120354158768,20251216_165636_NaCl_grind3min_2nd.csv,20251216_170512_NaCl_grind5min_2nd.csv
5.0,7.0,2.0,250.34739628377204,230.58208060076566,0.9210484471721762,20251216_170512_NaCl_grind5min_2nd.csv,20251216_171550_NaCl_grind7min_2nd.csv
7.0,10.0,3.0,230.58208060076566,199.1220481516194,0.863562544118002,20251216_171550_NaCl_grind7min_2nd.csv,20251216_172959_NaCl_grind10min_2nd.csv
10.0,15.0,5.0,199.1220481516194,143.7103282162174,0.7217198173192286,20251216_172959_NaCl_grind10min_2nd.csv,20251216_174816_NaCl_grind15min_2nd.csv
15.0,20.0,5.0,143.7103282162174,121.0440279108103,0.8422778613983484,20251216_174816_NaCl_grind15min_2nd.csv,20251216_181253_NaCl_grind20min_2nd.csv
20.0,25.0,5.0,121.0440279108103,103.19010404436209,0.8525005803706099,20251216_181253_NaCl_grind20min_2nd.csv,20251216_183806_NaCl_grind25min_2nd.csv
