Repository: quantumbeam/acoustic-grinding-monitoring

# Acoustic Powder Monitoring

This repository contains data and analysis scripts for a study on predicting particle size distribution from acoustic emission (AE) intensity during powder grinding.

## Data Structure

* `ae_data/`: Contains the raw acoustic emission data.
* `powder_size_distribution_data/`: Contains the particle size distribution data measured after grinding.

Details about the experiments and data organization can be found in the `README.md` files within each directory.

---

# Create a virtual environment (.venv)
uv venv

# Activate the environment
source .venv/bin/activate

## Usage

### 1. `fft_processing.py`

This script calculates the total Acoustic Emission (AE) power within the 100 kHz - 1 MHz frequency band for individual AE data files. It applies a Hamming window and performs a Fast Fourier Transform (FFT) as described in the paper.

**Dependencies:** `pandas`, `numpy`

**How to run:**

```bash
python fft_processing.py

```

The script includes a `SAMPLE_FILE` variable that can be modified to process different files. It also demonstrates processing a few example files.

### 2. `gpr_model.py`

This script builds a Gaussian Process Regression (GPR) model to predict D50 particle size from the 4-point moving average of AE power. It creates a dataset by matching time-series AE data (processed by `fft_processing.py`) with corresponding D50 values from `powder_size_distribution_data` files.

**Key Features:**

* **Time-series Matching:** Accurately matches final D50 values with the smoothed AE power at the end of each grinding duration.
* **Combined Data for GPR:** When processing multiple reagents or trials (e.g., using `--reagent all` or `--trial all`), all selected data points are combined into a single dataset to train a more robust GPR model.
* **Trial-specific Visualization:** The resulting plot visually distinguishes data points from different trials using unique markers (e.g., circles, crosses, triangles) to provide clearer insights into experimental variations while still using all data for the global model.

**Model Implementation Details:**
The Gaussian Process Regression model is implemented using `scikit-learn` with a configuration designed to optimize hyperparameters automatically based on the data:

* **Kernel Configuration:** A combination of Constant, RBF (Radial Basis Function), and White Noise kernels is used to capture both the signal trend and noise.
* `kernel = ConstantKernel(1.0) * RBF(length_scale=1.0) + WhiteKernel(noise_level=1.0)`


* **Optimization:** The hyperparameters (length scale, noise level) are initialized at 1.0 and optimized without strict bounds to find the maximum likelihood estimate.
* **Robustness:** `n_restarts_optimizer=10` is used to run the optimizer multiple times with different initializations, preventing the model from getting stuck in local optima.
* **Normalization:** Target values (D50) are normalized (`normalize_y=True`) during training to improve convergence.

**Dependencies:** `pandas`, `numpy`, `scikit-learn`, `matplotlib`, `tqdm`

**How to run:**

The script automatically manages a cache for pre-calculated Acoustic Emission (AE) power values (`ae_power_cache.json`).

* **First Run / Cache Update:** On the first run, or if the cache is missing or incomplete for the data required by your arguments, the script will automatically calculate the necessary AE power values and update `ae_power_cache.json`. This initial step might take some time (e.g., ~10 minutes for a full dataset), but subsequent runs will be significantly faster as they will load from the cache.
* **Subsequent Runs:** For subsequent runs, the script will load the pre-computed values from `ae_power_cache.json`, significantly speeding up data loading and processing.

You can specify the reagent and trial using command-line arguments:

```bash

# Process only 'NaCl' for the '1st' trial. Cache will be updated if needed.
python gpr_model.py --reagent NaCl --trial 1st

# Process all trials for 'Citricacid'. Cache will be updated if needed.
python gpr_model.py --reagent Citricacid --trial all

# Process all reagents for the '2nd' trial. Cache will be updated if needed.
python gpr_model.py --reagent all --trial 2nd

# Process all reagents and all trials (default behavior). Cache will be updated if needed.
python gpr_model.py

```

**Output Files:**

* Plots are saved in the `results/` directory with dynamic filenames based on the reagent and trial (e.g., `results/gpr_plot_NaCl_1st.pdf`, `results/gpr_plot_all_all.pdf`).
* A CSV file containing R-squared and average variance metrics is also saved in the `results/` directory. If `--reagent all` is used, the CSV will contain metrics for each reagent processed (e.g., `results/gpr_metrics_by_reagent_all.csv`). Otherwise, it will be specific to the chosen reagent (e.g., `results/gpr_metrics_NaCl_all.csv`).

File: results/discussion/ae2p_upper_error_points.csv
Material,Trial,Target_D50,Common_Measured_D50,AE2P_Predicted_D50,AE2P_Measured_Error,AE2P_m,AE2P_p,AE2P_p_ge_threshold,label,AE2P_Predicted_95PI
Citricacid,1st,20,21.27200921944136,20.3364720015177,0.9355372179236632,0.11401819059662556,0.5453883132652404,True,Citricacid 1st 20 $\mu$m,16.082108806808655
Citricacid,2nd,20,14.075905155711364,19.72002245109134,-5.644117295379974,-0.6869710550598808,0.24605048432667886,True,Citricacid 2nd 20 $\mu$m,16.10325474044969
Citricacid,3rd,20,16.87195439981289,18.76694153526713,-1.8949871354542402,-0.2300668215652072,0.40901992296931905,True,Citricacid 3rd 20 $\mu$m,16.14389576133477
Citricacid,1st,50,46.069932009211314,46.094925559854985,-0.02499355064367137,-0.0029544421592090464,0.49882134982237747,True,Citricacid 1st 50 $\mu$m,16.580916674540894
Citricacid,2nd,50,31.44563631925701,40.9534381147778,-9.507801795520795,-1.1336272997574792,0.1284754583326751,True,Citricacid 2nd 50 $\mu$m,16.43864039195904
Citricacid,3rd,50,37.32884736783548,48.834808066229535,-11.505960698394055,-1.3548883205405493,0.08772657066588385,True,Citricacid 3rd 50 $\mu$m,16.644680323065355
Citricacid,1st,100,83.2364100795578,88.72914536388838,-5.492735284330578,-0.6476422229525172,0.2586081907322222,True,Citricacid 1st 100 $\mu$m,16.623006925348722
Citricacid,2nd,100,100.21029022100892,95.24681920261705,4.963471018391871,0.5808687898274792,0.7193355557766382,True,Citricacid 2nd 100 $\mu$m,16.74802187071791
Citricacid,3rd,100,111.58273301475734,94.88591456750754,16.696818447249797,1.9559591245624137,0.9747650152700926,True,Citricacid 3rd 100 $\mu$m,16.731312912242476
MSG,1st,50,53.10830157465986,43.05570475524465,10.052596819415214,0.8029534135449364,0.7889991691749507,True,MSG 1st 50 $\mu$m,24.538272624145407
MSG,2nd,50,54.937551801733015,50.336237581947344,4.601314219785671,0.37080559681986436,0.6446088337847823,True,MSG 2nd 50 $\mu$m,24.321574291558218
MSG,3rd,50,50.079034369876375,46.07750240330624,4.001531966570134,0.3208978512819247,0.6258560988380029,True,MSG 3rd 50 $\mu$m,24.4408076375276
MSG,1st,100,129.25126539829577,104.31078732439931,24.940478073896458,2.0398815637082666,0.9793189382836424,False,MSG 1st 100 $\mu$m,23.96381137734921
MSG,2nd,100,124.92381711475169,103.95166611564844,20.97215099910325,1.7154230904839356,0.9568661575231486,True,MSG 2nd 100 $\mu$m,23.96226108081953
MSG,3rd,100,123.9249330540139,97.55880516959245,26.36612788442146,2.158714461462934,0.9845638369258973,False,MSG 3rd 100 $\mu$m,23.939067243958142
MSG,1st,200,179.5878697069383,170.22875612670262,9.359113580235686,0.7505247259804355,0.7735306311614004,True,MSG 1st 200 $\mu$m,24.441383451156447
MSG,2nd,200,203.2903768968449,172.9991274790908,30.291249417754102,2.426396768867692,0.9923752059687745,False,MSG 2nd 200 $\mu$m,24.46873059697659
MSG,3rd,200,189.03287160734268,193.24204765493556,-4.209176047592877,-0.333847598590926,0.36924728174091126,True,MSG 3rd 200 $\mu$m,24.711829853210972
NaCl,1st,150,133.36230240096396,141.87717751417904,-8.514875113215084,-0.6200285091616733,0.267619508793167,True,NaCl 1st 150 $\mu$m,26.916754593214748
NaCl,2nd,150,123.80627634317088,137.56339659621102,-13.757120253040142,-1.0088136700330226,0.15653200192367478,True,NaCl 2nd 150 $\mu$m,26.728380569105532
NaCl,3rd,150,139.81226652875748,137.4733663900084,2.338900138749068,0.17153578637095515,0.5680987530137472,True,NaCl 3rd 150 $\mu$m,26.724710737819475
NaCl,1st,200,196.0690531306577,205.10743590968752,-9.038382779029831,-0.6342964855335828,0.26294367483641296,True,NaCl 1st 200 $\mu$m,27.92894277507476
NaCl,2nd,200,204.38753093854237,205.45522029835544,-1.0676893598130732,-0.07495626672926904,0.47012475402549686,True,NaCl 2nd 200 $\mu$m,27.918561536582956
NaCl,3rd,200,189.5014959569752,202.74687577336053,-13.245379816385338,-0.9272725334039627,0.1768925256810453,True,NaCl 3rd 200 $\mu$m,27.99710279869303
NaCl,1st,250,223.63154378301903,233.5221174179399,-9.890573634920884,-0.692173413539976,0.2444142163596384,True,NaCl 1st 250 $\mu$m,28.00674505150628
NaCl,2nd,250,252.0742303533549,242.6196771066365,9.454553246718405,0.668482344013158,0.7480871257435501,True,NaCl 2nd 250 $\mu$m,27.720888262088973
NaCl,3rd,250,238.22189823722172,239.75975676080787,-1.5378585235861522,-0.10833336530248869,0.4568656283347745,True,NaCl 3rd 250 $\mu$m,27.823401385275847

File: results/discussion/exp3_gpr_evaluation_detail.csv
Material,Trial,Target_D50,Common_Measured_D50,Common_AE_Last_mV2,AE2P_Predicted_D50,AE2P_Predicted_Sigma,AE2P_Estimation_Error,AE2P_Estimation_Error_Percent,AE2P_Est_Error_In_GPR_Range
Citricacid,1st,20,21.272009219441358,29.12474450995076,20.336471703037915,8.205157054387286,0.9355375164034427,4.397974383860349,True
Citricacid,2nd,20,14.075905155711363,23.687833196648775,19.72002213552402,8.215945794544664,-5.644116979812656,-40.09771959512337,True
Citricacid,3rd,20,16.87195439981289,14.641998937744976,18.766941194632565,8.236681008008224,-1.8949867948196761,-11.231578452112766,True
Citricacid,1st,50,46.069932009211314,127.34451766555364,46.094926268654206,8.459650922505991,-0.024994259442891575,-0.05425286809169628,True
Citricacid,2nd,50,31.445636319257012,79.4270416457337,40.95343861620587,8.387060996824049,-9.50780229694886,-30.235681035102385,False
Citricacid,3rd,50,37.32884736783548,119.27304976565908,48.83480887472295,8.492183384954046,-11.505961506887473,-30.82324346505706,False
Citricacid,1st,100,83.2364100795578,256.0187411882164,88.72914513252809,8.481125539818516,-5.492735052970289,-6.598957172372407,True
Citricacid,2nd,100,100.21029022100892,269.377395329171,95.24681860834434,8.544908611015394,4.963471612664577,4.953055820632674,True
Citricacid,3rd,100,111.58273301475734,339.6523691602516,94.88591398918683,8.536383634331175,16.696819025570505,14.96362257354126,False
MSG,1st,50,43.63241767470192,401.0419676670302,52.73804270447424,32.79973406506894,-9.10562502977232,-20.868944502820348,True
MSG,2nd,50,59.22383525724199,426.598558207979,52.00798172927226,32.81640432343266,7.215853527969728,12.184036202024524,True
MSG,3rd,50,54.390941050657226,426.2964094936548,51.766408994497255,32.822673829366,2.624532056159971,4.82531099014375,True
MSG,1st,100,146.6577888243003,546.3795173187598,88.4265529808034,32.980856667552544,58.231235843496904,39.70551875240624,False
MSG,2nd,100,136.44270542061878,689.2517558575216,90.73181900768978,32.99412280961317,45.710886412929,33.50189097468696,False
MSG,3rd,100,93.1045625106424,680.8959686935233,87.91135756851003,32.97769378054914,5.193204942132368,5.577820035982398,True
MSG,1st,200,223.93992350836493,877.1062792545425,167.25499485712584,33.22862756061841,56.68492865123909,25.312560513186792,False
MSG,2nd,200,328.5137707652646,1299.1680252932726,209.78670689525603,33.80813371594997,118.72706387000858,36.140665760658024,False
MSG,3rd,200,248.87400775190187,1183.435131962044,212.13833518322667,33.85400062751456,36.7356725686752,14.76075099224357,False
NaCl,1st,150,133.36230240096396,26.603903026223186,141.87716946282697,13.733007827638705,-8.514867061863015,-6.384763091643706,True
NaCl,2nd,150,123.80627634317088,38.585120094452925,137.5633872890552,13.636898630786956,-13.757110945884335,-11.111804144526454,False
NaCl,3rd,150,139.81226652875748,39.77306708237987,137.47335706339712,13.635026267276771,2.3389094653603593,1.672892889465659,True
NaCl,1st,200,196.06905313065772,79.23163178626496,205.10746244687815,14.249430226742005,-9.038409316220424,-4.609809233993369,True
NaCl,2nd,200,204.38753093854234,72.45760694419909,205.45524667145543,14.244133653811046,-1.0677157329130864,-0.5223976864000279,True
NaCl,3rd,200,189.5014959569752,63.84149383174835,202.74690305729624,14.284205881951792,-13.245407100321046,-6.9896055613873935,True
NaCl,1st,250,223.63154378301905,104.9352261362208,233.5220858847588,14.289126227516382,-9.890542101739754,-4.422695445565658,True
NaCl,2nd,250,252.07423035335492,116.95963071432588,242.6196458393512,14.143280532274321,9.454584514003727,3.750714422791411,True
NaCl,3rd,250,238.22189823722175,108.10282882562086,239.75972431041956,14.195583343858457,-1.537826073197806,-0.6455435392704479,True
