Repository: quantumbeam/acoustic-grinding-monitoring

# Acoustic Powder Monitoring

This repository contains data and analysis scripts for a study on predicting particle size distribution from acoustic emission (AE) intensity during powder grinding.

## Data Structure

* `ae_data/`: Contains the raw acoustic emission data.
* `powder_size_distribution_data/`: Contains the particle size distribution data measured after grinding.

Details about the experiments and data organization can be found in the `README.md` files within each directory.

---

# Create a virtual environment (.venv)
uv venv

# Activate the environment
source .venv/bin/activate

## Usage

### 1. `fft_processing.py`

This script calculates the total Acoustic Emission (AE) power within the 100 kHz - 1 MHz frequency band for individual AE data files. It applies a Hamming window and performs a Fast Fourier Transform (FFT) as described in the paper.

**Dependencies:** `pandas`, `numpy`

**How to run:**

```bash
python fft_processing.py

```

The script includes a `SAMPLE_FILE` variable that can be modified to process different files. It also demonstrates processing a few example files.

### 2. `gpr_model.py`

This script builds a Gaussian Process Regression (GPR) model to predict D50 particle size from the 4-point moving average of AE power. It creates a dataset by matching time-series AE data (processed by `fft_processing.py`) with corresponding D50 values from `powder_size_distribution_data` files.

**Key Features:**

* **Time-series Matching:** Accurately matches final D50 values with the smoothed AE power at the end of each grinding duration.
* **Combined Data for GPR:** When processing multiple reagents or trials (e.g., using `--reagent all` or `--trial all`), all selected data points are combined into a single dataset to train a more robust GPR model.
* **Trial-specific Visualization:** The resulting plot visually distinguishes data points from different trials using unique markers (e.g., circles, crosses, triangles) to provide clearer insights into experimental variations while still using all data for the global model.

**Model Implementation Details:**
The Gaussian Process Regression model is implemented using `scikit-learn` with a configuration designed to optimize hyperparameters automatically based on the data:

* **Kernel Configuration:** A combination of Constant, RBF (Radial Basis Function), and White Noise kernels is used to capture both the signal trend and noise.
* `kernel = ConstantKernel(1.0) * RBF(length_scale=1.0) + WhiteKernel(noise_level=1.0)`


* **Optimization:** The hyperparameters (length scale, noise level) are initialized at 1.0 and optimized without strict bounds to find the maximum likelihood estimate.
* **Robustness:** `n_restarts_optimizer=10` is used to run the optimizer multiple times with different initializations, preventing the model from getting stuck in local optima.
* **Normalization:** Target values (D50) are normalized (`normalize_y=True`) during training to improve convergence.

**Dependencies:** `pandas`, `numpy`, `scikit-learn`, `matplotlib`, `tqdm`

**How to run:**

The script automatically manages a cache for pre-calculated Acoustic Emission (AE) power values (`ae_power_cache.json`).

* **First Run / Cache Update:** On the first run, or if the cache is missing or incomplete for the data required by your arguments, the script will automatically calculate the necessary AE power values and update `ae_power_cache.json`. This initial step might take some time (e.g., ~10 minutes for a full dataset), but subsequent runs will be significantly faster as they will load from the cache.
* **Subsequent Runs:** For subsequent runs, the script will load the pre-computed values from `ae_power_cache.json`, significantly speeding up data loading and processing.

You can specify the reagent and trial using command-line arguments:

```bash

# Process only 'NaCl' for the '1st' trial. Cache will be updated if needed.
python gpr_model.py --reagent NaCl --trial 1st

# Process all trials for 'Citricacid'. Cache will be updated if needed.
python gpr_model.py --reagent Citricacid --trial all

# Process all reagents for the '2nd' trial. Cache will be updated if needed.
python gpr_model.py --reagent all --trial 2nd

# Process all reagents and all trials (default behavior). Cache will be updated if needed.
python gpr_model.py

```

**Output Files:**

* Plots are saved in the `results/` directory with dynamic filenames based on the reagent and trial (e.g., `results/gpr_plot_NaCl_1st.pdf`, `results/gpr_plot_all_all.pdf`).
* A CSV file containing R-squared and average variance metrics is also saved in the `results/` directory. If `--reagent all` is used, the CSV will contain metrics for each reagent processed (e.g., `results/gpr_metrics_by_reagent_all.csv`). Otherwise, it will be specific to the chosen reagent (e.g., `results/gpr_metrics_NaCl_all.csv`).

File: results/paper_plots/exp3_bernstein_bic_evaluation_summary_for_table.csv
Material,Target_D50,Common_Measured_Mean,P2AE_Total_Deviation,P2AE_Total_Deviation_Percent,AE2P_GPR_Prediction,AE2P_Estimation_Error,AE2P_Estimation_Error_Percent,AE2P_Est_Error_In_GPR_Range,num_AE2P_mu_GPR,num_AE2P_sigma_GPR,num_Common_mu_trial,num_Common_sigma_trial
Citricacid,20,17.41 ± 3.63,2.5933770750114635,12.966885375057316,19.96 ± N/A,-2.553366481009291,-17.724620323747313,,19.959989405997828,,17.406622924988536,3.6277239762512203
Citricacid,50,38.28 ± 7.36,11.718528101232065,23.43705620246413,43.80 ± N/A,-5.517437546686274,-16.45474035032588,,43.79890944545421,,38.28147189876794,7.358541039465956
Citricacid,100,98.34 ± 14.27,1.656855561558648,1.656855561558648,95.02 ± N/A,3.327141911493252,2.36294884147639,,95.0160025269481,,98.34314443844134,14.26510361044303
MSG,50,52.42 ± 7.98,-2.415731327533711,-4.831462655067422,52.51 ± N/A,-0.09294567705933095,-1.9622596505746126,,52.50867700459304,,52.41573132753371,7.981175705748254
MSG,100,125.40 ± 28.43,-25.401685585187156,-25.401685585187156,92.47 ± N/A,32.930850008953435,23.401472426915607,,92.47083557623371,,125.40168558518717,28.43264147780261
MSG,200,267.11 ± 54.62,-67.10923400851047,-33.554617004255235,191.43 ± N/A,75.67772434391378,27.223286207479532,,191.4315096645967,,267.10923400851044,54.619730775605504
NaCl,150,132.33 ± 8.05,17.673051575702562,11.78203438380171,139.50 ± N/A,-7.172588210001455,-5.676254993796309,,139.4995366342989,,132.32694842429746,8.053067666921905
NaCl,200,196.65 ± 7.46,3.347306657941582,1.673653328970791,196.55 ± N/A,0.10704828628520129,-0.020239780802813634,,196.5456450557732,,196.65269334205843,7.460159937319247
NaCl,250,237.98 ± 14.22,12.024109208801425,4.809643683520569,249.63 ± N/A,-11.656199060827296,-5.074115062809728,,249.63208985202587,,237.97589079119857,14.222939027578484

File: results/paper_plots/exp3_evaluation_detail.csv
Material,Trial,Target_D50,Common_Measured_Mean,P2AE_Total_Deviation,P2AE_Total_Deviation_Percent,AE2P_GPR_Prediction,AE2P_Estimation_Error,AE2P_Estimation_Error_Percent,AE2P_Est_Error_In_GPR_Range,num_AE2P_mu_GPR,num_AE2P_sigma_GPR,num_Common_AE_Last_mV2_mu_trial,num_Common_mu_trial,num_Common_sigma_trial,Common_Measured_D50,Common_AE_Last_mV2,AE2P_Predicted_D50,AE2P_Predicted_Sigma,AE2P_Estimation_Error_PM,AE2P_Estimation_Error_MP,AE2P_z_pred_PM,AE2P_z_pred_MP,AE2P_Estimation_Error_Percent_PM,AE2P_Estimation_Error_Percent_MP
Citricacid,1st,20,21.27200921944136,,,20.69 ± 1.91,0.5784474196829912,2.7192890606418336,True,20.693561799758367,1.9090964323271185,29.12474450995076,21.27200921944136,,21.27200921944136,29.12474450995076,20.693561799758367,1.9090964323271185,-0.5784474196829912,0.5784474196829912,-0.3029953908498404,0.3029953908498404,-2.7192890606418336,2.7192890606418336
Citricacid,2nd,20,14.075905155711364,,,20.08 ± 0.84,-5.999370950906746,-42.621564187454574,False,20.07527610661811,0.8367875048452649,23.68783319664877,14.075905155711364,,14.075905155711364,23.68783319664877,20.07527610661811,0.8367875048452649,5.999370950906746,-5.999370950906746,7.169527408294802,-7.169527408294802,42.621564187454574,-42.621564187454574
Citricacid,3rd,20,16.87195439981289,,,19.11 ± 1.76,-2.2391759118041143,-13.271585844429184,False,19.111130311617003,1.7600765029360703,14.641998937744976,16.87195439981289,,16.87195439981289,14.641998937744976,19.111130311617003,1.7600765029360703,2.2391759118041143,-2.2391759118041143,1.2722037411833147,-1.2722037411833147,13.271585844429184,-13.271585844429184
Citricacid,1st,50,46.069932009211314,,,44.51 ± 5.82,1.5583049141784358,3.382477130347979,True,44.51162709503288,5.815443527051732,127.34451766555364,46.069932009211314,,46.069932009211314,127.34451766555364,44.51162709503288,5.815443527051732,-1.5583049141784358,1.5583049141784358,-0.2679597707259403,0.2679597707259403,-3.382477130347979,3.382477130347979
Citricacid,2nd,50,31.44563631925701,,,39.89 ± 10.74,-8.440345821072569,-26.841071795719333,True,39.88598214032958,10.738678612842032,79.4270416457337,31.44563631925701,,31.44563631925701,79.4270416457337,39.88598214032958,10.738678612842032,8.440345821072569,-8.440345821072569,0.785976201110911,-0.785976201110911,26.841071795719333,-26.841071795719333
Citricacid,3rd,50,37.32884736783548,,,47.00 ± 9.18,-9.67027173316469,-25.905626385606297,False,46.99911910100017,9.178097323457632,119.27304976565908,37.32884736783548,,37.32884736783548,119.27304976565908,46.99911910100017,9.178097323457632,9.67027173316469,-9.67027173316469,1.053624884587914,-1.053624884587914,25.905626385606297,-25.905626385606297
Citricacid,1st,100,83.2364100795578,,,90.18 ± 10.75,-6.941045463112033,-8.33895341771437,True,90.17745554266985,10.752595015935077,256.0187411882164,83.2364100795578,,83.2364100795578,256.0187411882164,90.17745554266985,10.752595015935077,6.941045463112033,-6.941045463112033,0.6455228205680189,-0.6455228205680189,8.33895341771437,-8.33895341771437
Citricacid,2nd,100,100.21029022100892,,,97.63 ± 10.75,2.575561677514358,2.570156888912388,True,97.63472854349456,10.749413318398547,269.377395329171,100.21029022100892,,100.21029022100892,269.377395329171,97.63472854349456,10.749413318398547,-2.575561677514358,2.575561677514358,-0.2396002089812717,0.2396002089812717,-2.570156888912388,2.570156888912388
Citricacid,3rd,100,111.58273301475734,,,97.24 ± 10.77,14.346909520077489,12.857643053231222,False,97.23582349467983,10.766036188862248,339.6523691602516,111.58273301475734,,111.58273301475734,339.6523691602516,97.23582349467983,10.766036188862248,-14.346909520077489,14.346909520077489,-1.3326083312742112,1.3326083312742112,-12.857643053231222,12.857643053231222
MSG,1st,50,43.63241767470192,,,53.20 ± 14.42,-9.56689746883304,-21.926122774489137,True,53.19931514353496,14.420273678845266,401.0419676670302,43.63241767470192,,43.63241767470192,401.0419676670302,53.19931514353496,14.420273678845266,9.56689746883304,-9.56689746883304,0.663433835022688,-0.663433835022688,21.926122774489137,-21.926122774489137
MSG,2nd,50,59.22383525724199,,,52.31 ± 24.94,6.912789649255672,11.672310006992268,True,52.31104560798632,24.939527904335,426.598558207979,59.22383525724199,,59.22383525724199,426.598558207979,52.31104560798632,24.939527904335,-6.912789649255672,6.912789649255672,-0.2771820571653278,0.2771820571653278,-11.672310006992268,11.672310006992268
MSG,3rd,50,54.390941050657226,,,52.02 ± 29.23,2.3752707883993764,4.367033815773032,True,52.01567026225785,29.233327339244237,426.2964094936548,54.390941050657226,,54.390941050657226,426.2964094936548,52.01567026225785,29.233327339244237,-2.3752707883993764,2.3752707883993764,-0.0812521530934557,0.0812521530934557,-4.367033815773032,4.367033815773032
MSG,1st,100,146.6577888243003,,,91.88 ± 29.23,54.78137478037644,37.35319836712246,False,91.87641404392386,29.23337057590536,546.3795173187598,146.6577888243003,,146.6577888243003,546.3795173187598,91.87641404392386,29.23337057590536,-54.78137478037644,54.78137478037644,-1.873932895905208,1.873932895905208,-37.35319836712246,37.35319836712246
MSG,2nd,100,136.44270542061878,,,94.18 ± 29.23,42.266911763238255,30.97777314876594,False,94.17579365738052,29.23337057590536,689.2517558575216,136.44270542061878,,136.44270542061878,689.2517558575216,94.17579365738052,29.23337057590536,-42.266911763238255,42.266911763238255,-1.4458446265541258,1.4458446265541258,-30.97777314876594,30.97777314876594
MSG,3rd,100,93.1045625106424,,,91.36 ± 29.23,1.7442634832456037,1.8734457648584344,True,91.3602990273968,29.23337057590536,680.8959686935233,93.1045625106424,,93.1045625106424,680.8959686935233,91.3602990273968,29.23337057590536,-1.7442634832456037,1.7442634832456037,-0.0596668618391631,0.0596668618391631,-1.8734457648584344,1.8734457648584344
MSG,1st,200,223.93992350836493,,,165.23 ± 29.23,58.71248159617335,26.217960905028274,False,165.22744191219158,29.23337057590536,877.1062792545425,223.93992350836493,,223.93992350836493,877.1062792545425,165.22744191219158,29.23337057590536,-58.71248159617335,58.71248159617335,-2.008406161845913,2.008406161845913,-26.217960905028274,26.217960905028274
MSG,2nd,200,328.5137707652646,,,203.46 ± 29.23,125.05064545085769,38.06557185093195,False,203.4631253144069,29.23337057590536,1299.1680252932726,328.5137707652646,,328.5137707652646,1299.1680252932726,203.4631253144069,29.23337057590536,-125.05064545085769,125.05064545085769,-4.277667712868065,4.277667712868065,-38.06557185093195,38.06557185093195
MSG,3rd,200,248.87400775190187,,,205.60 ± 29.23,43.27004598471032,17.38632586647838,False,205.60396176719155,29.23337057590536,1183.435131962044,248.87400775190187,,248.87400775190187,1183.435131962044,205.60396176719155,29.23337057590536,-43.27004598471032,43.27004598471032,-1.480159322455079,1.480159322455079,-17.38632586647838,17.38632586647838
NaCl,1st,150,133.36230240096396,,,141.97 ± 13.93,-8.606048975982475,-6.453134672276225,True,141.96835137694643,13.932011765972174,26.603903026223183,133.36230240096396,,133.36230240096396,26.603903026223183,141.96835137694643,13.932011765972174,8.606048975982475,-8.606048975982475,0.6177176075175347,-0.6177176075175347,6.453134672276225,-6.453134672276225
NaCl,2nd,150,123.80627634317088,,,138.30 ± 13.93,-14.497802598212076,-11.71007078673986,False,138.30407894138295,13.93201177036804,38.585120094452925,123.80627634317088,,123.80627634317088,38.585120094452925,138.30407894138295,13.93201177036804,14.497802598212076,-14.497802598212076,1.0406108491127903,-1.0406108491127903,11.71007078673986,-11.71007078673986
NaCl,3rd,150,139.81226652875748,,,138.23 ± 13.93,1.5860869441901857,1.1344404776271535,True,138.2261795845673,13.93201177036804,39.77306708237987,139.81226652875748,,139.81226652875748,39.77306708237987,138.2261795845673,13.93201177036804,-1.5860869441901857,1.5860869441901857,-0.1138447892761352,0.1138447892761352,-1.1344404776271535,1.1344404776271535
NaCl,1st,200,196.0690531306577,,,197.36 ± 13.93,-1.2922011325959204,-0.6590540995446208,True,197.36125426325364,13.93201177036804,79.23163178626496,196.0690531306577,,196.0690531306577,79.23163178626496,197.36125426325364,13.93201177036804,1.2922011325959204,-1.2922011325959204,0.0927505053752753,-0.0927505053752753,0.6590540995446208,-0.6590540995446208
NaCl,2nd,200,204.38753093854237,,,197.80 ± 13.93,6.583507578816381,3.22109061574602,True,197.804023359726,13.93201177036804,72.45760694419909,204.38753093854237,,204.38753093854237,72.45760694419909,197.804023359726,13.93201177036804,-6.583507578816381,6.583507578816381,-0.4725453643973246,0.4725453643973246,-3.22109061574602,3.22109061574602
NaCl,3rd,200,189.5014959569752,,,194.47 ± 13.93,-4.970161587364856,-2.6227558586098403,True,194.47165754434005,13.93201177036804,63.84149383174835,189.5014959569752,,189.5014959569752,63.84149383174835,194.47165754434005,13.93201177036804,4.970161587364856,-4.970161587364856,0.3567439985900587,-0.3567439985900587,2.6227558586098403,-2.6227558586098403
NaCl,1st,250,223.63154378301903,,,244.58 ± 13.93,-20.946284356093287,-9.366426579077167,False,244.57782813911237,13.93201177036804,104.9352261362208,223.63154378301903,,223.63154378301903,104.9352261362208,244.57782813911237,13.93201177036804,20.946284356093287,-20.946284356093287,1.5034644458630078,-1.5034644458630078,9.366426579077167,-9.366426579077167
NaCl,2nd,250,252.0742303533549,,,253.39 ± 13.89,-1.314429612534667,-0.5214454530683735,True,253.3886599658896,13.89399976239296,116.95963071432588,252.0742303533549,,252.0742303533549,116.95963071432588,253.3886599658896,13.89399976239296,1.314429612534667,-1.314429612534667,0.0946041194050145,-0.0946041194050145,0.5214454530683735,-0.5214454530683735
NaCl,3rd,250,238.22189823722172,,,250.93 ± 12.80,-12.707883213853847,-5.334473156283607,True,250.9297814510756,12.799444426754208,108.10282882562086,238.22189823722172,,238.22189823722172,108.10282882562086,250.9297814510756,12.799444426754208,12.707883213853847,-12.707883213853847,0.992846469749189,-0.992846469749189,5.334473156283607,-5.334473156283607

File: results/paper_plots/exp3_evaluation_summary_for_table.csv
Material,Target_D50,Common_Measured_Mean,P2AE_Total_Deviation,P2AE_Total_Deviation_Percent,AE2P_GPR_Prediction,AE2P_Estimation_Error,AE2P_Estimation_Error_Percent,AE2P_Est_Error_In_GPR_Range,num_AE2P_mu_GPR,num_AE2P_sigma_GPR,num_Common_AE_Last_mV2_mu_trial,num_Common_mu_trial,num_Common_sigma_trial
Citricacid,20,17.41 ± 3.63,2.5933770750114635,12.966885375057316,19.61 ± 8.22,-2.201189041776012,-15.643776262943916,True,19.607811966764547,8.219261368820385,22.48,17.406622924988536,3.6277239762512203
Citricacid,50,38.28 ± 7.36,11.718528101232065,23.43705620246413,45.29 ± 8.45,-7.012918890544621,-20.371057919339464,True,45.29439078931256,8.446298451674977,108.68,38.28147189876794,7.358541039465956
Citricacid,100,98.34 ± 14.27,1.656855561558648,1.656855561558648,92.95 ± 8.52,5.389184782676101,4.43924000592227,True,92.95395965576525,8.520805978425967,288.35,98.34314443844134,14.26510361044303
MSG,50,52.42 ± 7.98,-2.415731327533711,-4.831462655067422,52.17 ± 32.81,0.24492099570764006,-1.2865308406230704,True,52.17081033182607,32.812938287872775,417.98,52.41573132753371,7.981175705748254
MSG,100,125.40 ± 28.43,-25.401685585187156,-25.401685585187156,89.02 ± 32.98,36.37844686574745,26.2617469581153,False,89.0232387194397,32.9842256002184,638.84,125.40168558518717,28.43264147780261
MSG,200,267.11 ± 54.62,-67.10923400851047,-33.554617004255235,196.39 ± 33.63,70.71588565073294,25.404658131768155,False,196.39334835777754,33.63025508929376,1119.9,267.10923400851044,54.619730775605504
NaCl,150,132.33 ± 8.05,17.673051575702562,11.78203438380171,138.97 ± 13.67,-6.6443657873044515,-5.274565395345771,True,138.97131421160188,13.668330334992314,34.99,132.32694842429746,8.053067666921905
NaCl,200,196.65 ± 7.46,3.347306657941582,1.673653328970791,204.44 ± 14.26,-7.783819691514594,-4.04059175825052,True,204.436513033573,14.259275639099322,71.84,196.65269334205843,7.460159937319247
NaCl,250,237.98 ± 14.22,12.024109208801425,4.809643683520569,238.63 ± 14.21,-0.6579570347739244,-0.4391871317066096,True,238.63384782597254,14.209348439017946,110.0,237.97589079119857,14.222939027578484
