Repository: quantumbeam/acoustic-grinding-monitoring

# Acoustic Powder Monitoring

This repository contains data and analysis scripts for a study on predicting particle size distribution from acoustic emission (AE) intensity during powder grinding.

## Data Structure

* `ae_data/`: Contains the raw acoustic emission data.
* `powder_size_distribution_data/`: Contains the particle size distribution data measured after grinding.

Details about the experiments and data organization can be found in the `README.md` files within each directory.

---

# Create a virtual environment (.venv)
uv venv

# Activate the environment
source .venv/bin/activate

## Usage

### 1. `fft_processing.py`

This script calculates the total Acoustic Emission (AE) power within the 100 kHz - 1 MHz frequency band for individual AE data files. It applies a Hamming window and performs a Fast Fourier Transform (FFT) as described in the paper.

**Dependencies:** `pandas`, `numpy`

**How to run:**

```bash
python fft_processing.py

```

The script includes a `SAMPLE_FILE` variable that can be modified to process different files. It also demonstrates processing a few example files.

### 2. `gpr_model.py`

This script builds a Gaussian Process Regression (GPR) model to predict D50 particle size from the 4-point moving average of AE power. It creates a dataset by matching time-series AE data (processed by `fft_processing.py`) with corresponding D50 values from `powder_size_distribution_data` files.

**Key Features:**

* **Time-series Matching:** Accurately matches final D50 values with the smoothed AE power at the end of each grinding duration.
* **Combined Data for GPR:** When processing multiple reagents or trials (e.g., using `--reagent all` or `--trial all`), all selected data points are combined into a single dataset to train a more robust GPR model.
* **Trial-specific Visualization:** The resulting plot visually distinguishes data points from different trials using unique markers (e.g., circles, crosses, triangles) to provide clearer insights into experimental variations while still using all data for the global model.

**Model Implementation Details:**
The Gaussian Process Regression model is implemented using `scikit-learn` with a configuration designed to optimize hyperparameters automatically based on the data:

* **Kernel Configuration:** A combination of Constant, RBF (Radial Basis Function), and White Noise kernels is used to capture both the signal trend and noise.
* `kernel = ConstantKernel(1.0) * RBF(length_scale=1.0) + WhiteKernel(noise_level=1.0)`


* **Optimization:** The hyperparameters (length scale, noise level) are initialized at 1.0 and optimized without strict bounds to find the maximum likelihood estimate.
* **Robustness:** `n_restarts_optimizer=10` is used to run the optimizer multiple times with different initializations, preventing the model from getting stuck in local optima.
* **Normalization:** Target values (D50) are normalized (`normalize_y=True`) during training to improve convergence.

**Dependencies:** `pandas`, `numpy`, `scikit-learn`, `matplotlib`, `tqdm`

**How to run:**

The script automatically manages a cache for pre-calculated Acoustic Emission (AE) power values (`ae_power_cache.json`).

* **First Run / Cache Update:** On the first run, or if the cache is missing or incomplete for the data required by your arguments, the script will automatically calculate the necessary AE power values and update `ae_power_cache.json`. This initial step might take some time (e.g., ~10 minutes for a full dataset), but subsequent runs will be significantly faster as they will load from the cache.
* **Subsequent Runs:** For subsequent runs, the script will load the pre-computed values from `ae_power_cache.json`, significantly speeding up data loading and processing.

You can specify the reagent and trial using command-line arguments:

```bash

# Process only 'NaCl' for the '1st' trial. Cache will be updated if needed.
python gpr_model.py --reagent NaCl --trial 1st

# Process all trials for 'Citricacid'. Cache will be updated if needed.
python gpr_model.py --reagent Citricacid --trial all

# Process all reagents for the '2nd' trial. Cache will be updated if needed.
python gpr_model.py --reagent all --trial 2nd

# Process all reagents and all trials (default behavior). Cache will be updated if needed.
python gpr_model.py

```

**Output Files:**

* Plots are saved in the `results/` directory with dynamic filenames based on the reagent and trial (e.g., `results/gpr_plot_NaCl_1st.pdf`, `results/gpr_plot_all_all.pdf`).
* A CSV file containing R-squared and average variance metrics is also saved in the `results/` directory. If `--reagent all` is used, the CSV will contain metrics for each reagent processed (e.g., `results/gpr_metrics_by_reagent_all.csv`). Otherwise, it will be specific to the chosen reagent (e.g., `results/gpr_metrics_NaCl_all.csv`).

File: results/exp2_gpr_metrics_both_directions.csv
direction,reagent,r_squared,average_variance,mpiw,nmpiw,kernel_optimized,model_path
particle2ae,Citricacid,0.9898910532119485,2269.216743369029,183.5248051758585,0.5761055410018724,1.35**2 * RBF(length_scale=95.8) + WhiteKernel(noise_level=0.0129),results/gpr_model_particle2ae_Citricacid_exp2.joblib
ae2particle,Citricacid,0.9904010342263028,127.60851687507763,42.96369323149649,0.6217221040157823,1.31**2 * RBF(length_scale=334) + WhiteKernel(noise_level=0.0127),results/gpr_model_ae2particle_Citricacid_exp2.joblib
particle2ae,MSG,0.9766043461066829,23275.06832416915,589.503511848887,0.8286219756829719,1.25**2 * RBF(length_scale=89.4) + WhiteKernel(noise_level=0.0305),results/gpr_model_particle2ae_MSG_exp2.joblib
ae2particle,MSG,0.9861963513331127,199.54208559168387,54.85828772290352,0.6013130175299924,2.69**2 * RBF(length_scale=1.93e+03) + WhiteKernel(noise_level=0.0167),results/gpr_model_ae2particle_MSG_exp2.joblib
particle2ae,NaCl,0.954724402329469,226.37428521960194,58.729111728169386,1.0144616889128673,1.3**2 * RBF(length_scale=124) + WhiteKernel(noise_level=0.054),results/gpr_model_particle2ae_NaCl_exp2.joblib
ae2particle,NaCl,0.9731829338566125,239.68035071182175,59.84824515841656,0.8905399085599067,1.09**2 * RBF(length_scale=51.6) + WhiteKernel(noise_level=0.0359),results/gpr_model_ae2particle_NaCl_exp2.joblib

File: results/exp3_bernstein_bic_evaluation_detail.csv
Material,Trial,Target_D50,Common_Measured_Mean,P2AE_Total_Deviation,P2AE_Total_Deviation_Percent,AE2P_GPR_Prediction,AE2P_Estimation_Error,AE2P_Estimation_Error_Percent,AE2P_Est_Error_In_GPR_Range,num_AE2P_mu_GPR,num_AE2P_sigma_GPR,num_Common_mu_trial,num_Common_sigma_trial,Common_Measured_D50,Common_AE_Last_mV2,P2AE_AE_Threshold,P2AE_Is_ExpectedCross,AE2P_Predicted_D50,AE2P_Predicted_Sigma
Citricacid,1st,20,21.272009219441358,-1.2720092194413581,-6.360046097206791,20.69 ± N/A,0.5784474196829912,2.7192890606418336,,20.693561799758367,,21.272009219441358,,21.272009219441358,29.12474450995075,36.42290255992524,False,20.693561799758367,
Citricacid,2nd,20,14.075905155711363,5.924094844288637,29.62047422144319,20.08 ± N/A,-5.99937095090675,-42.621564187454595,,20.075276106618112,,14.075905155711363,,14.075905155711363,23.687833196648782,36.42290255992524,True,20.075276106618112,
Citricacid,3rd,20,16.87195439981289,3.128045600187111,15.640228000935554,19.11 ± N/A,-2.2391759118041143,-13.271585844429184,,19.111130311617003,,16.87195439981289,,16.87195439981289,14.641998937744976,36.42290255992524,False,19.111130311617003,
Citricacid,1st,50,46.069932009211314,3.930067990788686,7.860135981577372,44.51 ± N/A,1.5583049141784358,3.382477130347979,,44.51162709503288,,46.069932009211314,,46.069932009211314,127.34451766555364,153.5296863571915,True,44.51162709503288,
Citricacid,2nd,50,31.445636319257012,18.554363680742988,37.108727361485975,39.89 ± N/A,-8.440345821072569,-26.841071795719333,,39.88598214032958,,31.445636319257012,,31.445636319257012,79.4270416457337,153.5296863571915,False,39.88598214032958,
Citricacid,3rd,50,37.32884736783548,12.671152632164521,25.342305264329042,47.00 ± N/A,-9.67027173316469,-25.905626385606297,,46.99911910100017,,37.32884736783548,,37.32884736783548,119.27304976565908,153.5296863571915,True,46.99911910100017,
Citricacid,1st,100,83.2364100795578,16.7635899204422,16.7635899204422,90.18 ± N/A,-6.94104546311209,-8.338953417714439,,90.17745554266989,,83.2364100795578,,83.2364100795578,256.01874118821644,418.49724664142866,False,90.17745554266989,
Citricacid,2nd,100,100.21029022100892,-0.21029022100891837,-0.21029022100891837,97.63 ± N/A,2.575561677514358,2.570156888912388,,97.63472854349456,,100.21029022100892,,100.21029022100892,269.377395329171,418.49724664142866,False,97.63472854349456,
Citricacid,3rd,100,111.58273301475734,-11.582733014757338,-11.582733014757338,97.24 ± N/A,14.346909520077489,12.857643053231222,,97.23582349467985,,111.58273301475734,,111.58273301475734,339.6523691602516,418.49724664142866,False,97.23582349467985,
MSG,1st,50,43.63241767470192,6.3675823252980805,12.735164650596161,53.20 ± N/A,-9.56689746883304,-21.926122774489137,,53.19931514353496,,43.63241767470192,,43.63241767470192,401.0419676670302,474.6947675305546,False,53.19931514353496,
MSG,2nd,50,59.22383525724199,-9.223835257241987,-18.447670514483974,52.31 ± N/A,6.9127896492556715,11.672310006992268,,52.311045607986316,,59.22383525724199,,59.22383525724199,426.598558207979,474.6947675305546,True,52.311045607986316,
MSG,3rd,50,54.390941050657226,-4.390941050657226,-8.781882101314451,52.02 ± N/A,2.3752707883993764,4.3670338157730315,,52.01567026225785,,54.390941050657226,,54.390941050657226,426.2964094936548,474.6947675305546,False,52.01567026225785,
MSG,1st,100,146.6577888243003,-46.6577888243003,-46.6577888243003,91.88 ± N/A,54.78137478037644,37.35319836712246,,91.87641404392386,,146.6577888243003,,146.6577888243003,546.3795173187598,878.8775796716153,True,91.87641404392386,
MSG,2nd,100,136.44270542061878,-36.44270542061878,-36.44270542061878,94.18 ± N/A,42.266911763238255,30.97777314876594,,94.17579365738052,,136.44270542061878,,136.44270542061878,689.2517558575216,878.8775796716153,False,94.17579365738052,
MSG,3rd,100,93.1045625106424,6.8954374893576045,6.8954374893576045,91.36 ± N/A,1.7442634832456037,1.8734457648584346,,91.36029902739679,,93.1045625106424,,93.1045625106424,680.8959686935233,878.8775796716153,False,91.36029902739679,
MSG,1st,200,223.93992350836493,-23.939923508364927,-11.969961754182464,165.23 ± N/A,58.71248159617335,26.217960905028274,,165.22744191219158,,223.93992350836493,,223.93992350836493,877.1062792545425,1661.4440182663284,False,165.22744191219158,
MSG,2nd,200,328.5137707652646,-128.5137707652646,-64.2568853826323,203.46 ± N/A,125.05064545085767,38.06557185093195,,203.46312531440694,,328.5137707652646,,328.5137707652646,1299.1680252932726,1661.4440182663284,False,203.46312531440694,
MSG,3rd,200,248.87400775190187,-48.87400775190187,-24.437003875950936,205.60 ± N/A,43.27004598471032,17.38632586647838,,205.60396176719155,,248.87400775190187,,248.87400775190187,1183.435131962044,1661.4440182663284,False,205.60396176719155,
NaCl,1st,150,133.36230240096396,16.637697599036045,11.091798399357364,141.97 ± N/A,-8.606048975982475,-6.453134672276225,,141.96835137694643,,133.36230240096396,,133.36230240096396,26.603903026223186,46.937644723231536,True,141.96835137694643,
NaCl,2nd,150,123.80627634317088,26.19372365682912,17.46248243788608,138.30 ± N/A,-14.497802598212076,-11.710070786739859,,138.30407894138295,,123.80627634317088,,123.80627634317088,38.585120094452925,46.937644723231536,False,138.30407894138295,
NaCl,3rd,150,139.81226652875748,10.187733471242524,6.791822314161683,138.23 ± N/A,1.5860869441901855,1.1344404776271537,,138.2261795845673,,139.81226652875748,,139.81226652875748,39.773067082379875,46.937644723231536,False,138.2261795845673,
NaCl,1st,200,196.06905313065772,3.9309468693422787,1.9654734346711393,197.36 ± N/A,-1.2922011325959204,-0.6590540995446208,,197.36125426325364,,196.06905313065772,,196.06905313065772,79.23163178626497,89.83549202842205,False,197.36125426325364,
NaCl,2nd,200,204.38753093854234,-4.387530938542341,-2.1937654692711703,197.80 ± N/A,6.583507578816381,3.22109061574602,,197.80402335972596,,204.38753093854234,,204.38753093854234,72.45760694419909,89.83549202842205,False,197.80402335972596,
NaCl,3rd,200,189.5014959569752,10.498504043024809,5.2492520215124046,194.47 ± N/A,-4.970161587364856,-2.6227558586098403,,194.47165754434005,,189.5014959569752,,189.5014959569752,63.84149383174835,89.83549202842205,False,194.47165754434005,
NaCl,1st,250,223.63154378301905,26.368456216980945,10.547382486792378,244.58 ± N/A,-20.946284356093315,-9.36642657907718,,244.57782813911237,,223.63154378301905,,223.63154378301905,104.93522613622079,141.6358615996868,False,244.57782813911237,
NaCl,2nd,250,252.07423035335492,-2.0742303533549205,-0.8296921413419682,253.39 ± N/A,-1.3144296125346955,-0.5214454530683847,,253.38865996588962,,252.07423035335492,,252.07423035335492,116.95963071432593,141.6358615996868,False,253.38865996588962,
NaCl,3rd,250,238.22189823722175,11.778101762778249,4.7112407051113,250.93 ± N/A,-12.707883213853876,-5.334473156283619,,250.92978145107563,,238.22189823722175,,238.22189823722175,108.10282882562088,141.6358615996868,False,250.92978145107563,

File: results/exp3_bernstein_bic_evaluation_summary_for_table.csv
Material,Target_D50,Common_Measured_Mean,P2AE_Total_Deviation,P2AE_Total_Deviation_Percent,AE2P_GPR_Prediction,AE2P_Estimation_Error,AE2P_Estimation_Error_Percent,AE2P_Est_Error_In_GPR_Range,num_AE2P_mu_GPR,num_AE2P_sigma_GPR,num_Common_mu_trial,num_Common_sigma_trial
Citricacid,20,17.41 ± 3.63,2.5933770750114635,12.966885375057316,23.50 ± N/A,-6.088642595417994,-38.67818640526725,,23.49526552040653,,17.406622924988536,3.6277239762512203
Citricacid,50,38.28 ± 7.36,11.718528101232065,23.43705620246413,43.80 ± N/A,-5.517437546686274,-16.45474035032588,,43.79890944545421,,38.28147189876794,7.358541039465956
Citricacid,100,98.34 ± 14.27,1.656855561558648,1.656855561558648,95.02 ± N/A,3.327141911493271,2.3629488414764133,,95.01600252694807,,98.34314443844134,14.26510361044303
MSG,50,52.71 ± 2.45,-2.708295915423084,-5.416591830846168,N/A,,,,,,52.708295915423086,2.4538340010032864
MSG,100,126.03 ± 2.83,-26.033338522353784,-26.033338522353784,N/A,,,,,,126.03333852235379,2.831206876206915
MSG,200,190.64 ± 11.93,9.362960596291364,4.681480298145682,N/A,,,,,,190.63703940370863,11.93240241992646
NaCl,150,132.33 ± 8.05,17.673051575702562,11.78203438380171,N/A,,,,,,132.32694842429746,8.053067666921905
NaCl,200,196.65 ± 7.46,3.347306657941582,1.673653328970791,N/A,,,,,,196.65269334205843,7.460159937319247
NaCl,250,237.98 ± 14.22,12.024109208801425,4.809643683520569,N/A,,,,,,237.97589079119857,14.222939027578484

File: results/exp3_evaluation_detail.csv
Material,Trial,Target_D50,Common_Measured_Mean,P2AE_Total_Deviation,P2AE_Total_Deviation_Percent,AE2P_GPR_Prediction,AE2P_Estimation_Error,AE2P_Estimation_Error_Percent,AE2P_Est_Error_In_GPR_Range,num_AE2P_mu_GPR,num_AE2P_sigma_GPR,num_Common_mu_trial,num_Common_sigma_trial,Common_Measured_D50,Common_AE_Last_mV2,P2AE_AE_Threshold,P2AE_Is_ExpectedCross,AE2P_Predicted_D50,AE2P_Predicted_Sigma
Citricacid,1st,20,21.272009219441358,-1.2720092194413581,-6.360046097206791,20.34 ± 8.21,0.9355372179236596,4.397972980702894,True,20.3364720015177,8.205157554494212,21.272009219441358,,21.272009219441358,29.12474450995075,38.760577496463526,False,20.3364720015177,8.205157554494212
Citricacid,2nd,20,14.075905155711363,5.924094844288637,29.62047422144319,19.72 ± 8.22,-5.644117295379976,-40.09772183702054,True,19.72002245109134,8.2159462961478,14.075905155711363,,14.075905155711363,23.687833196648782,38.760577496463526,True,19.72002245109134,8.2159462961478
Citricacid,3rd,20,16.87195439981289,3.128045600187111,15.640228000935554,18.77 ± 8.24,-1.8949871354542402,-11.231580471052338,True,18.76694153526713,8.236681510885086,16.87195439981289,,16.87195439981289,14.641998937744976,38.760577496463526,False,18.76694153526713,8.236681510885086
Citricacid,1st,50,46.069932009211314,3.930067990788686,7.860135981577372,46.09 ± 8.46,-0.02499355064367137,-0.05425132956279186,True,46.094925559854985,8.459651364561681,46.069932009211314,,46.069932009211314,127.34451766555364,151.751865336049,True,46.094925559854985,8.459651364561681
Citricacid,2nd,50,31.445636319257012,18.554363680742988,37.108727361485975,40.95 ± 8.39,-9.507801795520784,-30.235679440515234,False,40.953438114777796,8.387061424468898,31.445636319257012,,31.445636319257012,79.4270416457337,151.751865336049,False,40.953438114777796,8.387061424468898
Citricacid,3rd,50,37.32884736783548,12.671152632164521,25.342305264329042,48.83 ± 8.49,-11.505960698394055,-30.82324129918944,False,48.834808066229535,8.49218383829865,37.32884736783548,,37.32884736783548,119.27304976565908,151.751865336049,True,48.834808066229535,8.49218383829865
Citricacid,1st,100,83.2364100795578,16.7635899204422,16.7635899204422,88.73 ± 8.48,-5.492735284330578,-6.598957450328038,True,88.72914536388838,8.481125982320776,83.2364100795578,,83.2364100795578,256.01874118821644,419.7738627732166,False,88.72914536388838,8.481125982320776
Citricacid,2nd,100,100.21029022100892,-0.21029022100891837,-0.21029022100891837,95.25 ± 8.54,4.963471018391871,4.9530552276070425,True,95.24681920261705,8.54490911771322,100.21029022100892,,100.21029022100892,269.377395329171,419.7738627732166,False,95.24681920261705,8.54490911771322
Citricacid,3rd,100,111.58273301475734,-11.582733014757338,-11.582733014757338,94.89 ± 8.54,16.696818447249797,14.963622055252548,False,94.88591456750754,8.536384138899223,111.58273301475734,,111.58273301475734,339.6523691602516,419.7738627732166,False,94.88591456750754,8.536384138899223
MSG,1st,50,53.10830157465986,-3.108301574659862,-6.216603149319724,43.06 ± 12.52,10.052596819415214,18.928484853320406,True,43.05570475524465,12.51952684905378,53.10830157465986,,53.10830157465986,294.2277249380024,377.5492604393504,True,43.05570475524465,12.51952684905378
MSG,2nd,50,54.937551801733015,-4.937551801733015,-9.87510360346603,50.34 ± 12.41,4.601314219785671,8.375535619773506,True,50.336237581947344,12.408966475284805,54.937551801733015,,54.937551801733015,315.9486380917163,377.5492604393504,True,50.336237581947344,12.408966475284805
MSG,3rd,50,50.079034369876375,-0.07903436987637491,-0.15806873975274982,46.08 ± 12.47,4.001531966570134,7.99043355551828,True,46.07750240330624,12.469799815065103,50.079034369876375,,50.079034369876375,293.39404906690123,377.5492604393504,False,46.07750240330624,12.469799815065103
MSG,1st,100,129.25126539829577,-29.25126539829577,-29.25126539829577,104.31 ± 12.23,24.940478073896443,19.296119072444526,False,104.31078732439933,12.226434376198577,129.25126539829577,,129.25126539829577,487.197259822933,608.7189238019473,True,104.31078732439933,12.226434376198577
MSG,2nd,100,124.92381711475167,-24.92381711475167,-24.92381711475167,103.95 ± 12.23,20.972150999103235,16.787952436514793,False,103.95166611564844,12.225643408581393,124.92381711475167,,124.92381711475167,546.9780906606752,608.7189238019473,True,103.95166611564844,12.225643408581393
MSG,3rd,100,123.9249330540139,-23.924933054013906,-23.924933054013906,97.56 ± 12.21,26.36612788442146,21.275886324610337,False,97.55880516959245,12.213809818345993,123.9249330540139,,123.9249330540139,559.0162102192472,608.7189238019473,False,97.55880516959245,12.213809818345993
MSG,1st,200,179.5878697069383,20.412130293061693,10.206065146530847,170.23 ± 12.47,9.359113580235686,5.2114397233557135,True,170.22875612670262,12.4700935975288,179.5878697069383,,179.5878697069383,712.4591950806317,1065.475275937075,False,170.22875612670262,12.4700935975288
MSG,2nd,200,203.29037689684492,-3.2903768968449185,-1.645188448422459,173.00 ± 12.48,30.29124941775413,14.900483672734168,False,172.9991274790908,12.48404622294724,203.29037689684492,,203.29037689684492,808.3782100585063,1065.475275937075,False,172.9991274790908,12.48404622294724
MSG,3rd,200,189.03287160734268,10.967128392657315,5.483564196328658,193.24 ± 12.61,-4.209176047592848,-2.226689999364824,True,193.24204765493553,12.608076455719885,189.03287160734268,,189.03287160734268,890.9349256253014,1065.475275937075,False,193.24204765493553,12.608076455719885
NaCl,1st,150,133.36230240096396,16.637697599036045,11.091798399357364,141.88 ± 13.73,-8.514875113215084,-6.384769128846067,True,141.87717751417904,13.733038057762629,133.36230240096396,,133.36230240096396,26.603903026223186,46.951954492790826,True,141.87717751417904,13.733038057762629
NaCl,2nd,150,123.80627634317088,26.19372365682912,17.46248243788608,137.56 ± 13.64,-13.757120253040142,-11.111811662041786,False,137.56339659621102,13.636928861788535,123.80627634317088,,123.80627634317088,38.585120094452925,46.951954492790826,False,137.56339659621102,13.636928861788535
NaCl,3rd,150,139.81226652875748,10.187733471242524,6.791822314161683,137.47 ± 13.64,2.338900138749068,1.6728862186552051,True,137.4733663900084,13.635056498887488,139.81226652875748,,139.81226652875748,39.773067082379875,46.951954492790826,False,137.4733663900084,13.635056498887488
NaCl,1st,200,196.06905313065772,3.9309468693422787,1.9654734346711393,205.11 ± 14.25,-9.038382779029803,-4.609795699378805,True,205.10743590968752,14.24946059952794,196.06905313065772,,196.06905313065772,79.23163178626497,88.43383418322769,False,205.10743590968752,14.24946059952794
NaCl,2nd,200,204.38753093854234,-4.387530938542341,-2.1937654692711703,205.46 ± 14.24,-1.0676893598131016,-0.5223847829220791,True,205.45522029835544,14.24416404927702,204.38753093854234,,204.38753093854234,72.45760694419909,88.43383418322769,False,205.45522029835544,14.24416404927702
NaCl,3rd,200,189.5014959569752,10.498504043024809,5.2492520215124046,202.75 ± 14.28,-13.245379816385338,-6.989591163645799,True,202.74687577336053,14.284236121782161,189.5014959569752,,189.5014959569752,63.84149383174835,88.43383418322769,False,202.74687577336053,14.284236121782161
NaCl,1st,250,223.63154378301905,26.368456216980945,10.547382486792378,233.52 ± 14.29,-9.890573634920855,-4.422709546072486,True,233.5221174179399,14.289155638523612,223.63154378301905,,223.63154378301905,104.93522613622079,141.98144735194154,False,233.5221174179399,14.289155638523612
NaCl,2nd,250,252.07423035335492,-2.0742303533549205,-0.8296921413419682,242.62 ± 14.14,9.454553246718405,3.7507020187922873,True,242.61967710663652,14.143310337800495,252.07423035335492,,252.07423035335492,116.95963071432593,141.98144735194154,False,242.61967710663652,14.143310337800495
NaCl,3rd,250,238.22189823722175,11.778101762778249,4.7112407051113,239.76 ± 14.20,-1.5378585235861237,-0.645557161187055,True,239.75975676080787,14.19561295167135,238.22189823722175,,238.22189823722175,108.10282882562088,141.98144735194154,False,239.75975676080787,14.19561295167135

File: results/exp3_evaluation_summary_for_table.csv
Material,Target_D50,Common_Measured_Mean,P2AE_Total_Deviation,P2AE_Total_Deviation_Percent,AE2P_GPR_Prediction,AE2P_Estimation_Error,AE2P_Estimation_Error_Percent,AE2P_Est_Error_In_GPR_Range,num_AE2P_mu_GPR,num_AE2P_sigma_GPR,num_Common_mu_trial,num_Common_sigma_trial
Citricacid,20,17.41 ± 3.63,2.5933770750114635,12.966885375057316,19.61 ± 8.22,-2.2011890709701856,-15.643776442456662,True,19.607811995958723,8.219261787175698,17.406622924988536,3.6277239762512203
Citricacid,50,38.28 ± 7.36,11.718528101232065,23.43705620246413,45.29 ± 8.45,-7.012918681519504,-20.371057356422487,True,45.294390580287434,8.44629887577641,38.28147189876794,7.358541039465956
Citricacid,100,98.34 ± 14.27,1.656855561558648,1.656855561558648,92.95 ± 8.52,5.389184727103697,4.439239944177184,True,92.95395971133765,8.52080641297774,98.34314443844134,14.26510361044303
MSG,50,52.71 ± 2.45,-2.708295915423084,-5.416591830846168,46.49 ± 12.47,6.218481001923673,11.764818009537398,True,46.48981491349941,12.46609771313456,52.708295915423086,2.4538340010032864
MSG,100,126.03 ± 2.83,-26.033338522353784,-26.033338522353784,101.94 ± 12.22,24.092918985807046,19.11998594452322,False,101.94041953654674,12.221962534375322,126.03333852235379,2.831206876206915
MSG,200,190.64 ± 11.93,9.362960596291364,4.681480298145682,178.82 ± 12.52,11.813728983465657,5.961744465575019,True,178.82331042024296,12.520738758731975,190.63703940370863,11.93240241992646
NaCl,150,132.33 ± 8.05,17.673051575702562,11.78203438380171,138.97 ± 13.67,-6.644365075835386,-5.274564857410883,True,138.97131350013282,13.668341139479551,132.32694842429746,8.053067666921905
NaCl,200,196.65 ± 7.46,3.347306657941582,1.673653328970791,204.44 ± 14.26,-7.783817318409414,-4.040590548648894,True,204.43651066046786,14.259286923529041,196.65269334205843,7.460159937319247
NaCl,250,237.98 ± 14.22,12.024109208801425,4.809643683520569,238.63 ± 14.21,-0.6579596372628581,-0.4391882294890846,True,238.63385042846144,14.209359642665154,237.97589079119857,14.222939027578484
